Repository: lrcfmd/PhaseSelect

# Element selection for functional materials discovery by integrated machine learning of atomic contributions to properties

8.11.2021 Andrij Vasylenko

## Overview

At the high level of consideration, the fundamental differences between the materials lie in the differences between the constituent chemical elements. Before the differences are detailed with the stoichiometric ratios and then atomic structures, the materials can be conceptualised at the level of their phase fields – the fields of all possible configurations of the selected chemical elements.

This code, PhaseSelect, classifies the materials at the level of sets of elements with respect to the likelihood to manifest a target functional property, while being synthetically accessible.

Please cite 
A.Vasylenko et al. 'Element selection for functional materials discovery by integrated machine learning of atomic contributions to properties' arXiv:2202.01051 (2022)

## Run example

### Classification of the ternary phase fields as high-temperature magnetic candidate materials
```python _mag_class.py```

### Ranking synthetic accessibility of the candidate phase fields as high-temperature magnetic candidate materials
```python _mag_ranking.py```

File: DATA/MPDS_magnetic_phases.csv (part 1 of 2)
,phases,max Tc,n compositions
0,Er Fe,486.0,4
1,Fe Gd,512.0,2
2,Nd,20.0,9
3,Ag,4.29,1
4,Al Cr,88.0,2
5,Er,54.0,35
6,Al Fe,200.0,7
7,Al Gd,80.0,3
8,Gd,393.0,9
9,Sm,106.0,10
10,Ho,100.0,20
11,Tb,225.0,10
12,Tm,41.5,11
13,Cr,125.0,2
14,B Nd,3.7,1
15,Ce Cu,3.85,1
16,Ce,12.5,2
17,Ce Ru,40.0,1
18,Cr Fe,242.0,13
19,Cr Re,253.0,5
20,Cr Si,150.0,4
21,Cu Nd,11.0,12
22,Cu O,215.0,14
23,Cu Sm,19.0,8
24,Dy,171.5,16
25,Dy Pd,25.0,4
26,Er Pd,13.0,3
27,Eu,90.5,1
28,Fe Ge,265.0,8
29,Fe Ni,21.0,3
30,Fe O,154.0,4
31,Fe S,445.0,3
32,Fe Sb,100.0,2
33,Fe Ti,255.0,1
34,Gd Mn,283.0,11
35,Mn Te,260.0,4
36,Mn Y,110.0,2
37,Co Sm,537.5,5
38,Al Nd,13.1,4
39,Ag Ce,0.8,1
40,Al Dy,36.5,2
41,B Co,68.0,1
42,Ce Fe,225.0,10
43,Ce Sb,35.0,12
44,Ce Si,12.0,5
45,Co Gd,950.0,3
46,Cr Te,120.0,11
47,Fe P,150.0,4
48,Fe Zr,158.0,1
49,Ho Si,23.0,6
50,Nd Sb,39.0,2
51,Ni O,523.0,1
52,Ni S,260.0,13
53,Ni Tb,15.0,1
54,Si Tb,88.0,7
55,Sn U,50.0,1
56,Zn Zr,3.0,2
57,Cr V,1.0,1
58,Co Y,1050.0,3
59,Fe Nd,165.0,2
60,Ho Zn,23.0,2
61,Nd Zn,35.0,4
62,Tb Zn,63.0,5
63,Ce Ni,0.55,1
64,Cl O,165.0,1
65,Co Nd,295.0,23
66,Co Pr,180.0,6
67,Cr S,167.0,2
68,Cr Ti,75.0,1
69,Eu Ge,9.5,1
70,Fe Nb,23.0,3
71,Fe Pt,105.0,4
72,Fe Se,220.0,7
73,Fe Si,7.0,1
74,Fe Sn,93.0,2
75,Gd Mg,91.0,4
76,Gd Si,54.0,6
77,Mn Ni,442.0,8
78,Mn O,530.0,12
79,Mn Pt,452.0,9
80,Mn Si,66.0,14
81,Mn Sn,420.0,6
82,Pd Yb,1.94,3
83,P U,23.0,5
84,Ag Gd,10.8,1
85,Al Ce,3.88,8
86,Co Mg,45.0,1
87,Cr Ru,257.0,6
88,Dy Ga,25.0,5
89,Fe Te,73.0,16
90,Fe Th,300.0,2
91,Ga Tb,31.0,3
92,Gd Ge,225.0,30
93,Gd Y,251.0,31
94,Fe Rh,573.0,14
95,Er Si,25.0,6
96,Er I O Si,14.0,3
97,Ag Nd,7.5,1
98,Al Ho,31.0,6
99,Al Pr,8.5,1
100,Al Tb,100.0,3
101,Au Fe,324.0,9
102,Co Dy,364.0,19
103,Co Ho,200.0,18
104,Cr Ge,184.0,1
105,Cu Tm,4.0,2
106,Dy Mn,37.0,4
107,Ho Mn,28.0,11
108,Mn Sm,67.0,1
109,Ag Er,3.8,1
110,B Ce,3.6,24
111,B Pr,4.3,4
112,Bi Gd,64.0,2
113,Cu Gd,295.0,3
114,Gd Ni,60.0,1
115,Mn Nd,50.0,3
116,Nd Ni,14.0,6
117,Ce Ga,8.4,1
118,B Gd,11.0,6
119,Pr Zn,1.75,2
120,Al U,200.0,1
121,Dy Sn,5.0,1
122,Ga U,40.0,5
123,Ni Sm,9.75,1
124,Ag Ho,4.8,2
125,Co Er,370.0,10
126,Cu Ho,15.0,1
127,Ag Ce Ge,11.0,4
128,Ce Ge,5.0,3
129,Ge Nd,51.0,5
130,Ag Pr,7.8,2
131,Ge Pr,42.0,15
132,Al Cu Dy,28.0,3
133,Al Cu Gd,82.0,2
134,Al Cu Ho,12.0,1
135,Al Cu Nd,18.0,1
136,Al Er Fe,183.0,4
137,Al Fe Ho,100.0,5
138,Al Fe Tb,54.8,2
139,Al Fe U,275.0,4
140,Al Mn Ni,158.0,2
141,Al Pr Ti,1.9,1
142,Au Ce Sn,4.5,1
143,Nd Si,66.0,4
144,S Tb,3.5,1
145,B Co Gd,410.0,8
146,B Co Nd,550.0,17
147,B Co Pr,692.0,8
148,B Co Sm,155.0,1
149,B Fe Nd,242.3,57
150,Bi Fe O,643.0,7
151,Fe Sm,200.0,1
152,Ce Co Ge,18.0,7
153,Ce P,33.0,5
154,Ce Cu Sn,8.6,8
155,Ce Ge Pd,3.4,2
156,Ce Ge Pt,3.4,4
157,Ce Ge Ru,7.5,4
158,Ce In Pd,4.0,8
159,Mn P,121.0,17
160,Mn Sb,300.0,4
161,Ce Pd Si,24.0,3
162,Ce Ru Si,10.0,3
163,C Fe Mn,35.0,1
164,Er Sn,8.0,1
165,Co Ge Nd,35.5,3
166,Co Pr Si,540.0,17
167,Pr Si,7.0,2
168,Co Si Sm,50.0,2
169,Cr Mn,250.0,3
170,Cr Nd Sb,13.0,3
171,Cu Dy Pb,6.5,2
172,Cu Er Sn,6.0,4
173,Cu Eu O,245.0,1
174,Cu Nd Pb,5.9,1
175,Cu Sm Sn,7.7,4
176,Sm Sn,12.0,6
177,Dy Si,110.8,3
178,Dy Fe Si,271.0,12
179,Dy Fe,510.0,1
180,Dy Ni,34.0,2
181,Fe Ge Nd,13.0,1
182,Fe Ho,188.0,2
183,Fe Ho V,178.6,6
184,Fe Mn Si,72.0,6
185,Fe Mo Nd,280.0,16
186,Fe Nd V,244.0,11
187,Fe Si Tb,525.0,5
188,Fe Tb,113.0,1
189,Fe Si Tm,180.0,1
190,Fe Tm,249.6,11
191,Fe Sn U,248.0,2
192,Ho Pd,14.0,3
193,Ge Ho,18.0,9
194,Ge Ho Pd,6.5,1
195,Ge Mn,315.0,4
196,Ge Mn Nd,340.0,29
197,Ge Nd Ni,9.45,2
198,Ge Nd Ru,11.0,7
199,Pd Sm,18.4,1
200,Ge Pd Sm,10.0,1
201,Ge Tb,60.0,6
202,In Tb,45.0,3
203,Mn Nd Sb,45.0,1
204,Mn O Sm,10.0,10
205,Mn O Sr,150.0,1
206,Mn Sb Ti,18.5,2
207,Mn Si Sm,240.0,5
208,Mn Si Tb,131.0,19
209,Mn Tm,7.0,1
210,Nd Ni Si,84.0,3
211,Pd Si Sm,34.0,5
212,Ag Ce Si,4.0,1
213,Ag Dy,46.6,6
214,Eu Si,40.0,3
215,Ag Ga Tb,25.0,1
216,Ag Nd Si,11.0,1
217,Er Ge,7.5,2
218,Er Mn,330.0,8
219,Al Fe La,137.0,2
220,Al Gd Mn,218.0,1
221,Mn Tb,62.0,9
222,Cr Se,91.0,6
223,Au Mn,136.0,1
224,B C Gd,55.0,4
225,B Dy,12.8,1
226,B Dy Si,10.0,1
227,Er Ni,12.0,1
228,B Fe Pr,234.3,5
229,B Gd Si,44.0,2
230,B Ho,5.7,1
231,Bi Ce,30.0,7
232,B Mn,226.0,6
233,B Tb,24.0,3
234,B Ni Y,68.0,1
235,C Ce Ge,4.2,1
236,Ce Co In,0.11,1
237,Ce Cu Ge,9.0,4
238,Ce Cu Pb,5.2,2
239,Ce Ge Ni,10.5,28
240,Ce La Si,0.5,1
241,Ce Pt Si,2.4,1
242,C Fe Nd,232.0,7
243,Co Gd Si,326.0,2
244,Co Ge Yb,1.1,1
245,Co Nd O,1.2,1
246,Co Nd Si,84.0,10
247,Co P Yb,5.0,1
248,Cr Cu O,23.6,5
249,Cr Cu S,84.0,1
250,Cr Fe Ni,650.0,1
251,Cu Dy Sn,3.4,1
252,Cu Gd O,260.0,26
253,Cu Gd Si,13.5,3
254,Cu Ge Tb,18.0,8
255,Cu Ge Tm,2.3,4
256,Ho Sb,40.0,1
257,Cu In Te,373.0,1
258,Cu La O,300.0,6
259,Cu Na O,13.0,3
260,Cu Nd O,80.0,12
261,Cu O Pr,200.0,2
262,Cu O Y,257.0,3
263,Dy Sb Zr,21.0,1
264,Dy Zn,33.0,3
265,Er Fe V,65.0,7
266,Fe Gd Sn,45.0,2
267,Fe Ge Ho,40.0,4
268,Fe Ho Sb,40.0,2
269,Fe Nd Si,690.0,3
270,Fe O Y,252.8,3
271,Fe P Pr,20.0,9
272,Ga Ho,20.0,4
273,Gd In,102.0,10
274,Gd Mn Ni,78.0,3
275,Gd Mn O,39.0,17
276,Gd Sc Si,52.0,1
277,Gd Sc,110.0,3
278,Gd S,47.0,8
279,In Sm,15.1,2
280,Ge Mn Tb,300.0,14
281,Rh Sm,25.0,5
282,Ge Rh Sm,11.5,1
283,Ge U,32.0,4
284,Ho Ni,25.0,7
285,La Mn O,320.0,9
286,Ni Pr,0.0004,1
287,Mn Nd O,78.0,6
288,Nd Pd,33.0,2
289,Ni P Sm,10.0,2
290,Te Tm,27.5,2
291,Rh Si Sm,23.0,4
292,Ru Si Sm,16.0,3
293,Sb Sm,100.0,1
294,Cl Cu,24.0,1
295,Ag Ga Gd,9.0,2
296,Ga Gd,100.0,2
297,Al Ce Ga,8.0,2
298,Al Fe Nd,371.0,8
299,Al Fe O,126.5,1
300,Al Fe V,105.0,3
301,Al Gd O,0.142,1
302,Ba Fe O,178.0,3
303,B Cu O,20.3,8
304,Gd N,24.2,1
305,B Ni Yb,4.0,3
306,N Sm,20.0,2
307,Ce Cu In,4.8,1
308,Ce Cu Si,8.0,7
309,Cl Fe,21.7,4
310,Co Cr S,222.0,1
311,Dy Gd,156.0,1
312,Co F Ni,70.0,1
313,Co Gd O,65.0,1
314,Gd Tb,230.3,1
315,Co Tm,45.0,8
316,I Pr,9.0,1
317,Co La O,500.0,12
318,Co Mn O,90.0,1
319,Co Nb O,1.95,1
320,Cr Fe S,461.0,2
321,Cu Dy In,22.0,2
322,Dy In,50.0,2
323,Cu Gd In,13.8,2
324,Ho In,32.5,2
325,Cu Ho O,7.4,2
326,Ho P,5.0,2
327,Cu In Tb,20.0,2
328,Cu In Yb,2.5,1
329,Cu Si Tb,38.0,13
330,Dy O V,13.0,1
331,Er Fe Ti,65.0,12
332,Fe Gd O,553.0,4
333,Fe Mn O,892.0,2
334,Fe Nb O,35.0,1
335,Fe Nd Ti,235.0,21
336,Fe O Zn,124.0,3
337,Gd Ge Si,339.0,21
338,Gd O V,10.0,4
339,Ge Ni O,11.46,5
340,Ho O V,36.0,1
341,La Ni O,640.0,3
342,Li O V,500.0,2
343,Na Ni O,3.0,1
344,Na O V,120.0,8
345,O Pr V,20.0,1
346,O Tb V,113.0,6
347,O Te V,3.28,2
348,O V Y,200.0,19
349,Pd Sn U,31.0,10
350,Pd U,7.8,7
351,Al Eu Fe,15.0,1
352,B Ce Y,2.7,1
353,Bi Ir O,1.84,2
354,Br Cs Mn,8.3,2
355,C Co Gd,14.0,1
356,Ce Cu Ni,5.0,1
357,Ce Ge La,4.8,1
358,C Gd Ni,14.0,1
359,Co Er H,212.0,1
360,Co Er Ti,155.0,4
361,Co O V,11.3,53
362,Cr Mg O,13.5,1
363,Fe I,7.3,4
364,Cs I Mn,9.28,5
365,Cu Li O,24.0,7
366,Cu O Yb,13.5,6
367,Dy Ge Ni,3.0,2
368,Dy Ge,5.2,1
369,Fe Mg O,76.0,1
370,Fe Mn Ti,25.0,1
371,Ge Ni Tb,11.5,7
372,Mn O W,13.5,25
373,Ni O V,9.42,28
374,Dy Er,45.0,2
375,Co Fe Si,37.8,1
376,Cu Fe O,610.0,17
377,Dy Fe Ti,251.0,24
378,Dy O Sr,5.0,1
379,Er O V,56.0,2
380,Fe Ga S,31.0,3
381,Fe Ge Yb,85.0,3
382,Fe Lu O,225.0,7
383,Fe Mn Ni,60.0,3
384,Fe O Ti,126.0,1
385,Fe O V,70.0,11
386,Ga Tm,12.5,4
387,Ge Ni Yb,1.82,2
388,La O V,141.0,3
389,Mn O Pr,90.0,8
390,Nb Nd O,0.6,1
391,Pd Si Yb,58.0,2
392,Ba F Mn,45.0,1
393,B Fe O,415.0,5
394,Br Ni,23.0,6
395,Cl U,3.8,2
396,Co Ho O,590.0,4
397,Cr Dy O,21.0,2
398,Cr Gd O,13.0,4
399,Cr Li O,58.9,2
400,Cr O Sm,40.0,2
401,Cu Ge O,20.0,12
402,Eu Fe O,7.0,1
403,Fe Ga O,180.0,2
404,Fe Na O,723.0,3
405,Fe O Sn,210.0,1
406,Ge Mn O,60.0,29
407,Mn O Zn,50.0,1
408,O P Tb,2.15,2
409,Cl Ni Rb,10.0,1
410,Cr Nd O,37.6,4
411,F K Mn,82.2,6
412,Ho Te,2.9,1
413,Mg O V,100.0,1
414,Al C Mn,48.0,1
415,Al Cu Fe,33.0,1
416,Co Dy V,800.0,9
417,Al Cr Gd,6.8,1
418,Cu U,1.2,6
419,Gd Mg Ni,20.7,3
420,Gd Zr,241.0,1
421,Al Ce Fe,140.0,5
422,Al Fe Gd,174.0,3
423,Cl Fe Rb,1.95,1
424,Cr Cs F,60.0,1
425,Cr F K,45.8,4
426,Er Fe O,100.0,12
427,Fe Ge O,12.5,1
428,Fe Ho O,57.0,3
429,Fe O Sm,490.0,5
430,Fe O Tm,95.0,6
431,Fe O Yb,130.0,14
432,F Mn Zn,22.0,1
433,Gd O Ti,1.05,7
434,Mn O Pb,70.0,2
435,O Sr Yb,3.0,1
436,O Tb Ti,0.15,1
437,Br K U,9.8,1
438,Br U,4.0,5
439,Br Rb U,7.0,1
440,Co Dy Sn,11.0,1
441,Co Nd Sn,21.5,5
442,Cu Dy Si,11.0,3
443,Cu O Tm,12.0,1
444,Er Pd Si,23.0,6
445,Fe Nd Sb,360.0,3
446,Ga Mn N,152.9,3
447,Nd Ni Sn,17.5,11
448,Al Ni Sm,20.0,4
449,Bi Co Ho,22.0,1
450,Ce Ge Mn,389.0,9
451,Co Gd Zn,6.1,2
452,Co Tb,416.0,7
453,Sb Tb,119.0,5
454,Co Sm Sn,14.0,1
455,Cr Dy Fe,190.0,5
456,Cr O Sr,50.0,2
457,Cu Eu Si,10.0,1
458,Dy Fe Ge,45.0,6
459,Dy Fe Tb,285.0,9
460,Er Fe Mn,8.0,2
461,Fe Gd Ge,29.3,2
462,Fe Si U,640.0,2
463,Gd Ge In,76.0,1
464,Gd Ge Mn,365.0,22
465,Gd Te,9.7,1
466,Mn O Yb,35.0,7
467,Co Dy Ti,620.0,3
468,Cu Er Ge,7.2,9
469,Dy Ni Sn,28.1,4
470,Dy Te,3.4,1
471,Fe Ga Nd,365.0,2
472,Fe Tb V,468.0,7
473,As Dy,2.0,1
474,As Eu,11.85,9
475,As Mn,463.0,2
476,As U,128.0,21
477,Au Dy,22.4,1
478,B Eu,15.2,5
479,B Tm,11.0,3
480,Be U,6.0,2
481,Bi Mn,194.0,7
482,Cd Ce,0.165,1
483,Cd Gd,36.0,11
484,Cd U,1.93,2
485,Ce Ho,18.0,2
486,Co Lu,730.0,2
487,Co Mn,25.0,1
488,Dy H,3.3,1
489,Dy Th,130.0,3
490,Er H,22.5,4
491,D0+ Er,50.0,2
492,Er Ho,47.5,1
493,Er Ir,22.0,1
494,Er Zn,1.4,1
495,Eu Yb,2.3,2
496,Fe Lu,267.0,10
497,Gd H I,95.0,3
498,Gd Pd,39.0,1
499,H Tm,39.0,18
500,Hg Mn,198.0,1
501,Ho Tb,171.0,4
502,Ir Te,250.0,2
503,Nd Rh,10.0,1
504,Pb Pr,0.4,1
505,Pr Tb,30.0,1
506,Pt U,19.0,2
507,Rh Tb,17.0,2
508,Te U,95.0,3
509,Br Pr,25.0,1
510,Sn Tb,53.0,3
511,Ga Np,51.0,2
512,Ho Sn,16.0,4
513,Pd Tb,36.0,3
514,Co Fe Sm,450.0,1
515,Co Mn P,42.0,2
516,Co Mn S,120.0,2
517,Co Mn Si,390.0,6
518,Co Ni Pr,188.0,4
519,Cr Fe Ti,40.4,1
520,Cr Se V,273.0,1
521,Cu Dy Ga,16.9,1
522,Er Fe Ga,140.0,3
523,Eu Ge Ni,13.4,1
524,Fe Gd Si,95.0,1
525,Fe Ge Hf,110.0,1
526,Fe Ge S,69.0,1
527,Fe Ge Ti,130.0,1
528,Fe La Ni,215.0,3
529,Fe La Si,215.0,2
530,Fe Mn P,190.0,6
531,Fe Mn S,358.0,1
532,Fe Mn Y,64.0,2
533,Fe Mo Y,266.0,3
534,Al Co Pr,570.0,6
535,Al Co U,17.0,3
536,Al Co Y,145.0,2
537,Mn Ni Pr,40.0,1
538,Mn Si Y,100.0,1
539,Mn Sn Te,2.3,2
540,C Ni U,15.0,1
541,Ce Co Fe,135.0,14
542,Ce Co Si,740.0,3
543,Ce Fe Ta,75.0,1
544,Ce Ge Sc,2.8,1
545,Ce Mn Si,175.0,1
546,Ce Ni Si,4.1,3
547,Al Dy Fe,400.0,10
548,Al Er Ni,2.3,2
549,Al Fe Sc,125.0,2
550,Al Fe Y,130.0,8
551,Al Gd Ni,59.0,8
552,Al Mn Y,109.0,2
553,Al Nd Ni,15.6,1
554,Al Ni Pr,6.9,1
555,As Co Fe,145.0,1
556,B C Eu,4.7,1
557,B C Ho,34.0,9
558,B Ce Co,155.0,2
559,B Co Dy,340.0,4
560,B Co Er,163.0,1
561,B Co Tb,804.0,10
562,B Co Y,159.0,17
563,B Er Fe,335.0,28
564,Sm Te,2.2,1
565,B Fe Y,190.3,1
566,B Fe Tb,218.6,1
567,Bi Mn Sb,191.0,1
568,C Ce Ni,10.0,3
569,B Co La,1.8,1
570,Al Dy Ni,15.0,7
571,Ga Mn Tb,85.0,1
572,Gd In Sn,17.0,2
573,Ge Ni Pr,19.0,5
574,Al Fe Pr,345.0,3
575,C Co Er,7.0,1
576,C Tb,18.0,1
577,B Co Ho,240.0,2
578,B Fe Ho,240.0,14
579,Ho N,12.8,1
580,Al Ni Tm,2.8,1
581,Al Pr V,3.0,2
582,Co Ge Pr,28.0,1
583,Co P Tb,65.0,1
584,Fe Ti V,78.0,1
585,As Cr Fe,38.0,1
586,Al Ho Ni,12.0,7
587,Al Ho Si,4.5,1
588,Al Ni Tb,35.0,17
589,Fe Ge Sm,4.5,1
590,C Dy Ni,10.0,5
591,C Er Ni,8.0,2
592,Co Fe Pr,750.0,2
593,Ru Si U,30.0,21
594,Fe Ge Pr,9.0,4
595,Ge Ho Os,12.9,2
596,As Cr Sb,140.0,1
597,As Cr Mn,240.0,9
598,Mn Nd Sn,139.0,6
599,As Fe Mn,114.0,2
600,Mn Nd Si,185.0,9
601,C Ho Ni,2.9,1
602,C Ni Tm,11.0,2
603,C Ni Tb,25.0,1
604,La Mn Ni,40.0,1
605,La Rh Si,7.0,1
606,Fe Ge Sc,120.0,1
607,Er Fe Ge,40.0,9
608,Dy Fe O,228.2,12
609,Fe Ho Si,52.0,3
610,Fe Gd Y,500.0,2
611,O Sr Tm,2.0,1
612,Ho O Sr,40.0,1
613,Ba Cu Nd O,88.0,1
614,Dy K Mo O,1.0,1
615,Ca Co O,840.0,15
616,Ba Cu O Y,170.0,7
617,Ba Mn O R0+,273.0,1
618,Co Cr O,75.0,12
619,Cu O Tb,10.0,3
620,O Sr Tb,11.7,1
621,Cu Er O,12.0,1
622,Er O Sr,20.0,1
623,Ba Co O,260.0,3
624,O Ru Y,80.0,1
625,Fe Nd O,170.0,9
626,Co O Sr V,30.0,5
627,Ba Co O V,0.05,1
628,Fe La O Sr,195.0,3
629,Cr Ni O,31.0,2
630,Ba Cu O Sm,5.0,2
631,Ba Ni O Y,40.0,1
632,Ba Cu Gd O,2.23,2
633,Ba Fe O Ti,78.5,1
634,Ga Mn Se,7.8,1
635,Ba Cu Ho O,10.0,5
636,Ba Cu Dy O,12.0,6
637,Cu Dy O,10.0,3
638,Ba Cu O Pr,100.0,4
639,Ba O Pr,11.5,3
640,Fe O Sr,133.0,10
641,Co Fe O Sr,370.0,9
642,Cr Na O,23.9,2
643,Mn O Pr Sr,180.0,26
644,Fe Li O P,23.0,1
645,La Mn O Sr,289.0,35
646,Cu Nb O,24.2,6
647,Fe Nb O Pb,110.0,4
648,Cr Mn O,50.0,8
649,As Ba Fe,148.0,5
650,Fe Na O Si,7.8,1
651,Cl K U,15.0,1
652,Ca Mn O,320.0,11
653,Bi Mn O,65.0,7
654,Bi Mn O Sr,50.0,2
655,O Rb U,27.0,1
656,Co La O Sr,600.0,10
657,Mn O Y,42.0,9
658,Nb O Sr,50.0,1
659,Dy P,4.5,1
660,Pu Sb,80.0,9
661,Dy Ge Rh,18.0,1
662,Ge Ru Tb,4.3,1
663,Gd Ge Ru,33.0,1
664,Ge Ru Yb,10.2,4
665,Er Ge Ru,4.0,2
666,Dy Ge Ru,15.0,1
667,B Ir Sm,12.6,1
668,Ge Ir Pr,2.08,2
669,B Ir Nd,4.72,1
670,B Ir Tm,5.69,1
671,B Ho Ir,12.9,1
672,B Dy Ir,17.7,1
673,B Ir Tb,6.1,1
674,B Gd Ir,29.8,1
675,B Rh Tm,11.8,3
676,B Er Rh,20.4,3
677,B Ho Rh,24.2,3
678,B Dy Rh,38.0,3
679,B Rh Tb,45.0,3
680,Ce Pt Sb,6.8,3
681,Os Pr Sb,14.5,7
682,Ce Os Sb,1.9,3
683,Al Fe Tm,2.0,3
684,Ge Mn Yb,430.0,7
685,Er Ge Mn,290.0,6
686,Ge Ho Mn,290.0,6
687,Ge Mn Sm,345.0,58
688,Ge La Mn,327.0,6
689,Dy Ge Mn,335.0,16
690,Dy Mn Si,235.0,24
691,Gd Mn Si,465.0,9
692,Mn Si Yb,35.0,2
693,Er Mn Si,11.5,3
694,Mn Pr Si,355.0,9
695,La Mn Si,310.0,15
696,Ge Mn Pr,364.0,29
697,Gd Pt Si,7.5,3
698,Ir Si U,9.0,3
699,Rh Si Yb,0.71,1
700,Pd Si U,136.0,24
701,Pt Si U,40.0,3
702,Au Si U,44.0,10
703,Ge Rh U,15.0,1
704,Ge Pd U,95.0,18
705,Cu Ge U,65.0,6
706,Rh Sb U,40.0,1
707,Co Sn Th,43.0,1
708,Pd Sm Sn,4.2,1
709,Ni Sn Yb,140.0,3
710,Dy Pd Sn,11.0,2
711,Ag In Tb,6.0,1
712,Co Gd P,66.0,4
713,B Fe Tm,325.0,13
714,Eu P Pd,10.0,1
715,Ge Pd Tm,1.2,1
716,Ge Nd Pd,1.7,4
717,Eu Ge Pd,6.5,2
718,Pd Si Tb,28.0,7
719,C Nd Ni,7.0,1
720,C Ni Sm,25.0,4
721,Co Ga Tb,338.0,8
722,Co Dy Ga,466.0,4
723,Cu Dy Ge,7.5,3
724,Ni Si Tb,12.0,7
725,Ho Ni Si,3.1,1
726,Dy Ni Si,22.0,2
727,Ni Pr Si,33.0,5
728,Cu Ho Si,16.5,10
729,Co Si Yb,1.0,7
730,Co Dy Si,20.0,2
731,Co Si Tb,43.5,5
732,Co Ho Si,323.0,5
733,Rh Si Tb,16.0,5
734,Dy Rh Si,15.0,5
735,Mn Sb Yb,136.0,2
736,Eu Mn Sb,128.0,3
737,Cu Fe Se Tl,80.0,2
738,Co P Pr,19.0,3
739,Co P U,200.0,8
740,Mn P S,15.0,1
741,Cr S Zn,75.0,2
742,Cr Cu S Zr,10.0,2
743,Fe N Sm,210.0,2
744,Ce Ga Ni,2.2,1
745,Fe N Nd Sm,305.0,4
746,Ce Rh Si,405.0,15
747,Cr Fe Se,115.0,1
748,Ni Sn Tb,95.0,6
749,C Fe Sm,231.0,1
750,C Fe N Sm,220.0,2
751,B Co Fe Pr,755.0,1
752,B Fe Nd Pr,123.0,3
753,Al Co Nd,311.0,7
754,B U Y,14.0,1
755,B Er Fe Mn,168.0,1
756,Co Sm Ti,80.0,1
757,Au In U,60.0,1
758,Al Co Gd,232.0,3
759,Co Fe Y,500.0,1
760,Nd Rh Si,8.0,1
761,Nd Ru Si,15.0,6
762,Ru Si Tb,5.0,5
763,Al Gd Pd,20.0,3
764,B Ce Rh,0.12,1
765,B Nd Rh,13.5,5
766,B Pr Rh,1.68,2
767,B Fe Nd Tb,77.0,1
768,As Mn P,433.0,14
769,Cu Ge Mn N,380.0,3
770,C Mn Sn Zn,168.0,2
771,C Mn Zn,233.0,4
772,C Ga Mn,170.0,20
773,C Ga Mn Zn,190.0,7
774,Co Si U,350.0,3
775,C Fe Tm,312.0,14
776,Er Fe N,255.0,9
777,C Er Fe,322.0,17
778,Fe N Tm,225.0,5
779,Ir O Sr,275.0,4
780,C F Ho,3.7,2
781,Nd O Ti,30.0,1
782,O Pr Ti,65.0,1
783,O Ti Yb,39.0,1
784,Ce Cu Nd O,67.0,3
785,Cl O Ti,92.5,10
786,Nb O Tb,2.0,1
787,Cr Li Mo O,7.0,1
788,Ce O V,124.0,3
789,Fe H Tb,160.0,3
790,Fe H La Ni,195.0,1
791,Co H Mo Na O,13.0,1
792,Mn N Sn,280.0,1
793,Dy Ni O,8.5,3
794,Ho Mn O,140.0,58
795,Fe O Tb,256.0,4
796,Cr Er O,22.0,3
797,P S U,90.0,9
798,Cd Cr Se Zn,13.7,4
799,Cl Cs Ni,4.48,6
800,Co Nd O Sr,60.0,6
801,Ag Nb O,448.0,1
802,B C Dy,80.0,9
803,Cu Fe O Ti,606.0,4
804,Eu Mn O,65.0,11
805,Ba Cu Er O,7.0,5
806,Cd Cr In Se,50.0,1
807,Ca Fe La O,175.0,1
808,Ba Fe Ni O,158.0,1
809,Fe Mn O Zn,212.0,1
810,Ca Mn Nd O,150.0,7
811,Ca Mn O Y,110.0,2
812,Fe O Sc Y,46.0,1
813,Co Fe O Zn,120.0,2
814,Co Cr O Zn,20.0,2
815,C Dy Fe Si,186.0,1
816,Er Fe Si,116.0,13
817,Mg Nd,25.0,1
818,Cr Ge Mn O,3.1,1
819,Fe Nb Se,500.0,1
820,Co Pr Y,92.0,2
821,B Co Fe Nd,878.0,12
822,B Cu Fe Nd,124.0,2
823,Ba Cu O Y Zn,250.0,1
824,B Fe Mn Nd,70.0,1
825,Ba Cu Fe O Y,190.0,4
826,Fe Ho Tb,310.0,11
827,C Fe Ho,38.0,2
828,Co Mn Sb,320.0,5
829,C Ga Mn Sn,170.0,1
830,Al Co Fe La,145.0,1
831,Co Ho Tb,142.0,1
832,C Fe Mn Nd,120.0,1
833,Co Fe Ho Tb,225.0,1
834,As Mn Sb,324.0,4
835,B Co Fe Y,450.0,2
836,Dy Fe V,262.0,15
837,Co Fe Si Tm,270.0,1
838,Co Er Fe Si,230.0,1
839,C Er Fe N,166.0,4
840,La Mn O Pb,330.0,8
841,C Er Fe Y,134.0,3
842,Cu Si U,103.0,12
843,Ni Si U,124.0,24
844,Cu Ni Si U,122.0,17
845,Er Fe N Y,74.0,1
846,Er Fe Gd N,47.5,1
847,Dy Fe H,250.0,1
848,Al Fe Th,268.0,2
849,B Be Fe Nd,123.0,1
850,Cr Se Te,90.0,3
851,Ag Dy Si,5.0,2
852,Ho Pt Sn,3.0,3
853,Fe Pr Ti,280.0,3
854,B C Ho Ni,8.0,8
855,Cu Ir S,230.0,4
856,Al Pt Yb,2.9,1
857,Fe Ge Mn,145.0,2
858,C Fe Nd Si,90.0,1
859,C Fe N Tm,157.0,2
860,Er Fe H,150.0,3
861,Ce Fe H,181.0,2
862,Ge Pd Tb,20.0,2
863,B Co Tm,125.0,1
864,Co Er Mo,164.0,3
865,Dy Ru Si,19.0,3
866,Co Ho Sn,4.0,1
867,Mn S Si,83.0,1
868,Co Cu Si U,95.0,4
869,Co Cu Ge U,94.0,2
870,Co Ni Si U,108.0,1
871,Ge Mn Nd Sm,200.0,6
872,Ce Ni Pt Sn,4.6,1
873,Rh Si U,15.0,2
874,Ge Ni U,44.0,3
875,B Ce Co Fe Nd Pr V,97.0,1
876,B Ce Co Fe Nd Pr,97.0,1
877,B Ce Co Fe Mo Nd Pr,97.0,1
878,Gd Rh Si,17.0,3
879,Gd Ru Si,40.0,4
880,Fe O Tb Y,160.0,2
881,B Co Fe Nd Tb,102.0,1
882,B Co Nd Tb,681.0,2
883,Eu S Sr,2.0,2
884,La Mn Ni O,149.0,2
885,Fe H Na O Zn,723.0,2
886,Ba Fe O Zn,202.0,1
887,Be Th U,0.39,1
888,Co Dy Ge,11.5,1
889,Fe Sc Ti,130.0,4
890,Cr Fe Ni O,375.0,1
891,Mn O S,10.5,2
892,B Co Fe O,70.0,4
893,B Fe Ni O,12.0,1
894,B Fe Mg O,6.0,1
895,Fe H K O S,48.2,1
896,Rh Si Y,5.0,1
897,Lu Rh Si,17.0,1
898,Ce Ge Ru Si,4.0,1
899,Cu La O Sr,22.0,4
900,B Dy Er Fe,295.0,4
901,Ba Co Cu O Y,38.0,2
902,C D0+ Mn O,1.5,1
903,C Co H O,24.0,4
904,Nd O V,138.0,3
905,Dy Mn O,61.0,49
906,Mn O Tm,36.4,10
907,Er Mn O,37.6,6
908,Fe Mn O Y,391.0,2
909,Mn O Tb,43.0,28
910,Mn Ni Sb,300.0,6
911,Ca La Mn O,320.0,30
912,Bi Cr O,80.0,2
913,Fe Mo O Sr,165.0,1
914,Er Rh Si,13.0,1
915,Ho Rh Si,14.0,3
916,Eu Rh Si,23.5,2
917,Li Ni O P,20.7,1
918,Ge Mn Ni,260.0,4
919,Ir O Yb,150.0,1
920,Er O Ru,95.0,2
921,Ir Nd O,110.0,3
922,Ir O Y,190.0,3
923,O Ru Sm,22.0,5
924,Eu O Ru,23.0,7
925,Nd O Ru,20.0,3
926,O Pr Ru,165.0,4
927,O Ru Yb,8.0,1
928,As Cr Ru,30.0,1
929,Fe Se U,107.0,2
930,Ba Fe Mg O,680.0,3
931,Fe O Pb Ta,55.0,3
932,Cr Fe Mg O,300.0,1
933,Al Cr Cu O,16.5,1
934,Fe Mg Mn O,195.0,1
935,Er Ni Si,2.9,3
936,Fe O Pb W,250.0,3
937,Ni O Re Sr,20.0,1
938,Mn O Pb Re,113.0,2
939,Mn O Sc,23.0,1
940,B Br Ni O,21.0,1
941,Co O Pr Sr,150.0,10
942,Fe Ge Na O,33.8,8
943,Ga Mn Pr,50.0,1
944,Co Ti Y,650.0,1
945,Co Fe Ti Y,615.0,3
946,Ba Cu Nd O Zn,63.0,1
947,Fe Mo Sm,170.0,1
948,Fe Ho Ti,210.0,2
949,Er Fe N Ti,45.0,1
950,Cu Ge Pr,11.8,7
951,Fe Tb Ti,450.0,12
952,Fe Ni Rh,192.0,4
953,Bi Mn O Pb Sr,152.0,1
954,B C Co Gd,4.0,1
955,Cr Mn Sb,318.0,6
956,Cu Mn Sb,225.0,1
957,B Cr Fe Nd,124.0,2
958,Al B Fe Nd,101.0,1
959,B Fe Nd Ni,121.0,2
960,Fe O Si Y,260.0,2
961,O,17.75,1
962,Dy Fe Mo,318.0,18
963,Fe Mo Tb,473.0,11
964,Er Fe Mo,219.0,9
965,Er Fe Mo N,150.0,2
966,Fe Ho Mo,231.0,3
967,Fe Ho Mo N,450.0,1
968,C Fe Tb Ti,395.0,1
969,C Dy Fe Ti,220.0,1
970,C Fe Ho Ti,40.0,1
971,B Co Nd Y,523.0,6
972,B C Co Y,100.0,1
973,Fe H Mo Nd,120.0,3
974,Er Fe Tb Ti,60.0,1
975,B Fe N Nd,140.0,1
976,Mn S Sc,1.9,1
977,B Fe H Nd,145.0,6
978,B Fe Nd Si,106.0,4
979,O Tm V,15.0,1
980,Au Ga U,23.0,3
981,Mn Sb Zn,140.0,2
982,La Mn Nd Si,296.0,9
983,C Co Si Sm,70.0,1
984,Al Fe O Tm,112.0,4
985,La Mn Si Y,310.0,5
986,Dy Fe H Ti,275.0,3
987,Ce Pt Sn,5.2,14
988,Pt Sn Tb,10.0,3
989,Eu Se Sr,4.0,3
990,Ca Fe O Re,140.0,3
991,As Eu P,7.5,1
992,Fe N Nd Ti,255.0,1
993,Pd Sn Tb,23.5,5
994,Rh Ru Si U,47.0,11
995,Mn Tb Y,49.0,2
996,Ge La Mn Y,336.0,10
997,B Ce La,2.7,6
998,Fe Gd Mn,110.0,3
999,Co Gd Mn,54.0,1
1000,Ba Fe O Sr Zn,310.0,3
1001,Cr H O,8.4,2
1002,B C Tb,23.5,1
1003,B C Er,15.5,3
1004,B C Nd,9.0,1
1005,O S Tb,1.25,1
1006,As Np,158.2,7
1007,Be Np,3.4,1
1008,H Tb,16.1,2
1009,Np P,74.5,1
1010,Ag Pr Si,11.5,2
1011,Au Ce Si,8.8,5
1012,Al Cu Tm,1.2,1
1013,Pt Sn Yb,2.0,2
1014,Rh Sn Yb,0.7,1
1015,Rh Sn Tb,6.2,6
1016,Co Ge Tb,30.0,7
1017,Co Sn Tb,36.0,6
1018,B Fe H Y,165.7,1
1019,Eu Ge Zn,9.5,1
1020,Pr Ru Si,14.0,2
1021,B Eu Rh,41.7,2
1022,Al La Mn Ni,24.0,1
1023,Co Ge Mn Ni,265.0,4
1024,Co Fe Tm,400.0,2
1025,Co Er Fe,700.0,3
1026,Al Fe Mn,57.0,1
1027,Ga Mn Ni,340.0,5
1028,In Mn Ni,250.0,8
1029,Co Mn Sn,70.0,1
1030,Co Ga Pr,891.0,4
1031,Co Nd P,65.0,1
1032,Co Ho P,65.0,1
1033,Fe P Sm,3.7,2
1034,Ag Cu Dy,5.0,1
1035,Ce Rh Sn,4.0,6
1036,Ho Mn Sn,260.0,7
1037,Gd Mn Sn,309.0,1
1038,Mn Sn Tb,330.0,9
1039,Dy Mn Sn,270.0,3
1040,Lu Mn Sn,400.0,5
1041,Er Mn Sn,76.0,4
1042,Mn Sn Tm,324.0,2
1043,Mn Sn Y,328.0,1
1044,Gd Ge Ir,8.1,5
1045,Dy Ge Ir,4.79,6
1046,Ge Ir Nd,2.1,2
1047,Er Ge Rh,5.0,2
1048,Gd Rh Sn,11.2,1
1049,Eu Rh Sn,11.0,1
1050,Ho Rh Sn,1.68,1
1051,Dy Rh Sn,4.0,3
1052,Co Cu Pr,280.0,1
1053,Gd In Ni,79.0,5
1054,Gd In Pd,94.0,7
1055,Ce Pd Sb,14.0,2
1056,Pd Pr Sb,10.0,1
1057,Nd Pd Sb,6.8,1
1058,Ga Ni U,41.2,9
1059,Co Sc Sn,100.0,2
1060,Nd Rh Sn,7.9,2
1061,Ag Ho Sn,10.0,1
1062,Cu Si U Y,55.0,1
1063,Dy Ge Mn Si,36.0,2
1064,In Pd Ti,110.0,1
1065,Ni Pr Sn,6.6,3
1066,Cu Fe S,325.0,1
1067,Ir Si Tb,10.0,5
1068,D0+ Fe Ho,75.0,2
1069,Tb Te,5.56,4
1070,Cd Ho,6.8,3
1071,In Np,10.0,2
1072,Np Pd,32.0,5
1073,Er Pt Si,3.0,2
1074,Ga Pr Pt,16.0,1
1075,Ga Nd Pt,10.0,1
1076,Ga Pd Tb,26.0,3
1077,Ga Ho Pd,4.0,2
1078,Er Ga Pd,2.5,2
1079,Ge Ho Ir,4.0,2
1080,Er Ge Ir,2.9,1
1081,Er Ge Pt,3.2,2
1082,Cr Ho Si,1.7,1
1083,Ge Ir Tb,10.3,3
1084,Cu Si Tm,6.9,3
1085,Cu Er Si,4.8,3
1086,Ni Sm Sn,24.0,3
1087,Ag Er Sn,4.3,1
1088,B C Ce,6.5,3
1089,B C Sm,26.0,1
1090,Fe Ge Tb,18.0,6
1091,Eu Ge Ir,7.2,1
1092,Ce Ge Rh,11.0,5
1093,Er In Ni,18.5,4
1094,In Ni Tb,90.0,12
1095,Cu Pr Si,13.5,1
1096,Gd Ge Ni,18.5,4
1097,Ge Ni Sm,17.9,3
1098,Co Cr Ga S,150.0,1
1099,C Er W,5.0,1
1100,C Ho W,7.5,1
1101,C Dy W,22.0,1
1102,C Tb W,30.0,1
1103,Au In Tb,35.0,1
1104,Ho In Pd,6.0,1
1105,Dy In Ni,90.0,8
1106,Ho In Ni,7.0,1
1107,In Nd Pd,15.0,4
1108,Al Cr S Zn,75.0,1
1109,Co Dy Mo,30.0,1
1110,Ge Mn Sm Y,328.0,5
1111,B Co Ge Nd,530.0,1
1112,B Co Nd Ni,536.0,2
1113,B Co Ga Nd,566.0,1
1114,B Co Cu Nd,549.0,1
1115,Cr Fe Tb,298.0,6
1116,Cr Er Fe,55.0,3
1117,Cr Fe Ho,157.1,2
1118,C Fe Lu Nd,117.0,1
1119,C Dy Fe Nd,98.0,1
1120,Co Ho Ti,273.0,4
1121,Co Fe Gd Ti,650.0,3
1122,Co Er Fe Ti,45.0,1
1123,Co Dy Fe Ti,195.0,2
1124,Co Fe Ho Ti,271.1,5
1125,B Er Fe H,352.0,2
1126,B Dy Fe H,45.0,1
1127,B D0+ Fe Ho,90.0,1
1128,B Fe H Ho,126.0,2
1129,Ce La Mn Si,260.0,3
1130,Fe Nd Sm,232.0,2
1131,B Er Fe Th,250.0,4
1132,B Co Dy Fe Nd,114.0,1
1133,Ni Sn U,47.0,1
1134,In Pd U,8.5,3
1135,Cu Gd Sn,8.5,6
1136,Cu Ho Sn,6.0,6
1137,Co Cr Cu Se,147.0,2
1138,Mo Si Tb,2.3,1
1139,Fe Sn Tb,27.0,2
1140,Dy Fe Sn,19.0,2
1141,H Mn Y,180.0,2
1142,Co Ge Mn Si,392.0,3
1143,P Se U,62.0,3
1144,Ag Gd Zn,55.0,3
1145,Ag Cu Tb,11.0,2
1146,Co Nd Y,55.0,6
1147,Ho Os Si,8.6,1
1148,Fe Ru Si,575.0,2
1149,Ce In Sn,2.1,3
1150,B Fe Nd Ru,96.0,2
1151,Co Fe S Ti,10.0,1
1152,As Mn Rh,240.7,7
1153,Ge Pd Si Yb,69.1,2
1154,B Co Er Fe,373.0,2
1155,Ge Ir U,33.0,2
1156,C Ga In Mn,163.0,2
1157,Al C Ga Mn,160.0,4
1158,Al Au Mn,50.0,1
1159,Ge Si Tb,208.0,12
1160,Gd Ge Mn Sm,332.0,4
1161,B C Fe Nd,130.0,3
1162,C Er Fe Mn,263.0,2
1163,B Fe Ga Nd,130.0,4
1164,B Co Fe Gd,370.0,3
1165,B Cu Er Fe,310.0,1
1166,B Fe Ge Nd,126.0,1
1167,Ag Cu Yb,42.3,1
1168,As Cr Mn P,180.0,1
1169,Co Fe Nd V,518.0,2
1170,Al Ga Ho,18.5,3
1171,Ag Ce Cu,0.72,1
1172,Co La Nd,175.0,1
1173,Al Co Ho,493.0,8
1174,B Co Fe Nd Re,121.0,1
1175,C Fe H Tm,302.0,2
1176,C Er Fe H,315.0,2
1177,Co Dy Fe V,750.0,5
1178,Al Ga Gd,22.9,2
1179,Ba Ge Ni,200.0,1
1180,Al Fe Np,118.0,2
1181,Fe Ge Lu,90.0,2
1182,Cr N V,90.0,1
1183,Ge Pr Sc,82.0,2
1184,Cu Fe Te,41.0,3
1185,Eu Pt Sb,11.8,3
1186,Fe Ho Sn,8.0,1
1187,Er Fe Sn,4.8,2
1188,Ga Ni S,9.0,3
1189,As Se U,137.0,14
1190,Sb Te U,175.0,4
1191,Mg Mn Ni O,65.0,1
1192,Fe Tb W,440.0,1
1193,Co Fe Tb W,460.0,1
1194,Al Cu Fe U,120.0,1
1195,Eu O Sr V,32.0,2
1196,Pd U Y,30.0,1
1197,B Co Fe La,24.0,1
1198,B Fe La,40.0,1
1199,O Sr V,127.0,3
1200,Mo O Y,20.0,1
1201,Ga Nd O Si,33.0,1
1202,Dy Fe O Tm,50.0,1
1203,B I Ni O,30.0,1
1204,Ce O Ti,81.0,2
1205,Ca Nd O V,10.7,1
1206,Ca Mn O Pr,250.0,23
1207,Co Ge Ho,6.7,1
1208,Dy O S,2.4,1
1209,Cu Eu O Tb,245.0,1
1210,Cu Eu Gd O,256.0,1
1211,Ba Fe Nb O,25.0,2
1212,Ge Mn Ni Si,212.0,2
1213,Co O Sm Sr,15.0,1
1214,Co Cu La O,380.0,1
1215,Co La Mn O,228.0,5
1216,Ba Co Gd O,365.5,19
1217,Ba Co Fe O Zn,408.0,5
1218,B Co Fe Gd Nd,109.0,2
1219,Cu Fe In S,38.0,1
1220,B Co La Y,190.0,2
1221,Mn Sb Sn,240.0,2
1222,Ag In Mn Te,650.0,2
1223,Cu In Mn Te,760.0,2
1224,Al B Co Fe Nd,119.0,1
1225,Cr Ni Te,66.0,1
1226,Fe La Mn O,23.5,5
1227,Mn Na O,90.0,2
1228,Dy O P,2.25,2
1229,Cr O Tb,9.0,1
1230,Ca Dy Fe O Sn,175.0,1
1231,Fe Mn O W,13.6,3
1232,Cd O Os,150.0,1
1233,B Gd Rh,10.0,2
1234,B Rh Yb,0.2,2
1235,B Rh Sm,73.0,2
1236,B Er Ru,27.3,1
1237,B Ru Tm,18.3,1
1238,B Ho Ru,16.1,1
1239,B Dy Ru,40.1,1
1240,B Nd Ru,33.2,1
1241,B Pr Ru,6.85,1
1242,Ge Mn Tm,85.0,4
1243,D0+ Mn Zr,175.0,1
1244,K Np O,19.5,1
1245,Fe S U,107.0,1
1246,Mn N Zn,135.0,3
1247,Ca Cu Mn O,114.0,5
1248,Al Dy Ga,17.0,1
1249,Bi Fe O Sr,730.0,2
1250,Nd Rh Ru Si,16.0,1
1251,Fe Mo Tm,204.0,2
1252,Fe Lu Mo,245.0,5
1253,Fe Mo N Tm,50.0,1
1254,Ce Cu Gd O,14.0,19
1255,Ce Cu O Pr,19.2,1
1256,Ba La Mn O,345.0,9
1257,Dy Fe O Y,40.0,1
1258,B Er Fe Nd,163.0,4
1259,B Fe Gd Nd,120.0,1
1260,B Fe Ho Nd,118.0,1
1261,B Fe Nd Y,120.0,3
1262,Al Co Dy,428.0,5
1263,Cu Ge Ni U,117.0,1
1264,Ce Co Ga,65.0,1
1265,Co Ga Nd,303.0,4
1266,Al Co Fe Pr,305.0,2
1267,B Dy Fe Tm,97.4,1
1268,B Co Fe Tm,341.0,2
1269,C Fe Th,202.0,2
1270,Co H O P,13.0,2
1271,Al Er Fe N,287.0,2
1272,Dy Fe Sm,320.0,1
1273,Co Dy Fe Tb,290.0,8
1274,Fe Mn Sb,325.0,1
1275,F Fe Rb,77.0,1
1276,Er Fe H Mo,40.0,3
1277,C Er Fe Mo,150.0,1
1278,C Dy Fe Mo,80.0,1
1279,Fe Ge Pd U,100.0,3
1280,Ca Mn O Pr Sr,370.0,5
1281,Al Dy Y,6.0,1
1282,Co Fe Rh,250.0,1
1283,Ba Cu Fe Lu O,200.0,1
1284,Cl Cr Fe H N O,2.01,1
1285,F Fe K Mn,108.0,4
1286,F Fe Li Mn,2.0,1
1287,Cr O Yb,24.0,1
1288,Cr O Pr,8.0,1
1289,Fe H O P,15.0,1
1290,Ag Mn N,90.0,1
1291,Br Fe,4.64,1
1292,Ce Fe Ru,115.0,4
1293,Cu Ge O Zn,11.6,2
1294,Ba Cu La O,42.0,3
1295,Ir Mn,125.0,1
1296,I V,14.4,4
1297,Fe Hf Ta,300.0,9
1298,Ba S V,30.0,4
1299,Cl Fe H O,11.2,1
1300,Cl Co H O,400.0,2
1301,As Mn Zn,118.0,1
1302,Br Cs Fe,2.6,2
1303,Cr Sb Te,125.0,1
1304,Co Cr Fe O,280.0,3
1305,Fe Mn O Ti,36.5,4
1306,Fe Ni O Ti,60.0,1
1307,Ce Zn,15.0,1
1308,La Ni O Sr,225.0,2
1309,Ir Si Tm,1.9,1
1310,Ir Si Yb,1.1,1
1311,Eu Pd Sn,12.0,1
1312,Ca Cu La O,115.0,2
1313,Cu Fe O Sr Y,20.0,1
1314,Fe H Na O S,54.0,1
1315,Ga Sn U,35.0,1
1316,Ba Cu Fe Nd O,75.0,1
1317,Cu O Sm Y,9.0,1
1318,Cu Eu O Y,5.0,1
1319,Au Ce Ge,12.1,2
1320,Ni O Pr,117.0,3
1321,Nd Ni O Sr,70.0,1
1322,Cu H O Y,5.8,2
1323,Bi Pt Yb,0.4,1
1324,Dy Mn Y,108.0,1
1325,I K U,2.4,1
1326,Dy Fe Nb,215.0,2
1327,Fe Nb Tb,365.0,2
1328,Er Fe Nb,44.0,2
1329,B C Er Ni,6.0,9
1330,B C Ni Tm,20.0,3
1331,Ce Cu Ge Si,2.23,10
1332,Ce Fe Ge Ru,4.8,1
1333,Ca La Ni O,180.0,1
1334,B C Co Gd Ni,3.5,1
1335,B C Gd Ni,14.0,11
1336,Co Dy Fe Sm,135.0,1
1337,Gd Pd Si,18.2,3
1338,O Te U,23.0,1
1339,Ni P U,130.0,1
1340,Co Ge U,280.0,3
1341,Ba Mn S Sr,230.0,2
1342,B Co O P,25.0,1
1343,Al Ge U,40.0,1
1344,Ga Ge U,63.0,1
1345,Ca Co Mn O,13.0,1
1346,Ag Ge Yb,0.8,17
1347,Dy Ge Pt,5.0,2
1348,Ba Co O Y,274.0,15
1349,N Sr Ti,41.5,1
1350,La Ni O Re,14.0,1
1351,Eu Ga,6.0,1
1352,Fe Pb S Sb,5.0,1
1353,Ba Cu O P,20.0,1
1354,Mn Na O Pr,100.0,3
1355,Mn Na Nd O,40.0,3
1356,As Fe Li O P,18.0,1
1357,C Cr H Mn N O,61.0,1
1358,Bi Ca Mn O,330.0,7
1359,Mn Nd O Sr,220.0,24
1360,Fe Mn O Sr,45.0,2
1361,In Pr Pt,5.0,1
1362,In Nd Pt,9.0,1
1363,Ba Ir Li O,75.0,1
1364,Ba Ir Na O,50.0,1
1365,Ca Mn O Ru,125.0,1
1366,Ca Mn O Sb,99.0,1
1367,Ba Ho O Ru,22.0,1
1368,Cu Gd O Ru Sr,182.0,12
1369,Cu O Ru Sr Y,48.0,1
1370,Fe Ge Zr,200.0,1
1371,Fe Ge Nb,450.0,2
1372,Eu Ge Mn,9.0,1
1373,Cu Eu Ge,8.0,5
1374,Ce Fe Mn,75.0,5
1375,Ge Ho Ru,7.5,4
1376,Mn Ni Sn Zr,277.0,1
1377,B Fe H Tm,325.5,1
1378,Ir Nd Si,18.2,1
1379,Fe Si Sm,8.96,4
1380,Er Ni Sn,18.0,6
1381,Al Er Gd,55.0,4
1382,Al Gd Pr,108.0,1
1383,Cu Eu Ge Si,13.9,1
1384,Ga Gd Ge Mn,198.0,3
1385,Mn Pr Sn,25.0,2
1386,Ce Ir Si,3.3,4
1387,Cu Sn Tb,12.6,1
1388,Ge Mn Y,80.0,1
1389,Au Pr Sn,2.7,1
1390,Cu Ge La Mn,237.0,2
1391,Au Nd Sn,11.0,5
1392,Bi Er Mn,115.0,3
1393,Cu Mn O,42.0,1
1394,Ce Pd Sn,4.8,5
1395,Au Ge Ho,3.5,2
1396,Dy Fe Si Sm,52.0,1
1397,Dy Fe Ni Si,60.0,1
1398,Ce Fe La Si,201.0,2
1399,Co Cu Dy,257.0,1
1400,D0+ Fe Y,200.0,12
1401,D0+ Er Fe Y,110.0,2
1402,D0+ Fe Tb Y,130.0,2
1403,Fe H Tb Y,170.0,3
1404,Er Fe H Y,160.0,2
1405,Co Nd Tb,227.0,3
1406,Cr Fe O Sr,60.0,1
1407,Dy Y,55.0,2
1408,Fe Mn Pt,129.0,2
1409,Ca La Mn O Sr,270.0,3
1410,Er Fe Ga Ti,120.0,1
1411,Fe Sb Yb,50.0,1
1412,Ga Ge Ho Mn,206.0,2
1413,Er Ga Ge Mn,280.0,5
1414,Dy Ga Ge Mn,160.0,4
1415,Ag Ce Ga,3.95,1
1416,Ba Co O Tb,348.3,11
1417,B C Ni Pr,9.0,2
1418,B C Dy Ni,10.4,4
1419,B C Ni Tb,9.0,4
1420,Al Cr Cs F Na,170.0,1
1421,Ca Mn Ni O,7.0,1
1422,Ca Mn O Zn,14.0,1
1423,Cu Fe Mn O Tb,77.0,2
1424,Cu Fe Ho Mn O,29.0,2
1425,Cu Dy Fe Mn O,56.0,2
1426,Cu Er Fe Mn O,40.0,2
1427,Ge Pt Tb,12.0,6
1428,La Mg Mn O,84.0,1
1429,Mn O Ru Sr,150.0,2
1430,Ba Co Nd O,355.1,7
1431,Co Ga Gd,650.0,1
1432,Ca Co Ir O,30.0,1
1433,Ba Co Cu S,29.0,1
1434,Al Cu Mn U,40.0,3
1435,Fe Se Te,60.0,1
1436,As Ce Fe O,145.0,5
1437,Al C Fe La,138.0,5
1438,Ni Sb U,60.0,1
1439,Bi Cu U,15.0,1
1440,Pu Rh Si,95.0,1
1441,Ca Ce Mn O,107.0,2
1442,Al Co Tb,351.0,2
1443,Ca Ga Mn O Sr,190.0,7
1444,Co La Nd O Sr,146.0,1
1445,Ca Ge La Mn,80.0,2
1446,Co Li Ni O,230.0,1
1447,As Mn Nd O,23.0,2
1448,Mn O Pr Sb,80.0,1
1449,As Fe Nd O,145.0,5
1450,Ba Co O Pr,215.0,16
1451,Co O Os Sr,67.0,1
1452,Ca Gd Mn O,25.0,2
1453,Mn Nd Si Tb,168.0,3
1454,Fe Ta Tb,338.0,1
1455,Er Fe Ta,49.0,5
1456,Dy Fe Ta,285.0,7
1457,Cr La O Sr,160.0,2
1458,Cu Gd Nd O Ru Sr,132.0,1
1459,Ce Ge Mn Sm,422.0,9
1460,Ce Mn Si Tb,60.0,2
1461,La Mn O Sm Sr,50.0,1
1462,Co Dy Er Ti,58.0,1
1463,Ce Cu O Ru Sr Y,125.0,4
1464,Ce Ge Mn Tb,336.0,2
1465,Ho Ni Y,3.4,2
1466,Gd Ge Mn Pr,343.0,6
1467,H Ni Si U,90.0,6
1468,Co Na O,450.0,18
1469,Ce Cu Eu O Ru Sr,150.0,20
1470,Fe Li Mn O P,8.0,2
1471,Co La O Pr,180.0,1
1472,La O Pr Ru,155.0,1
1473,Mn O V,58.0,8
1474,Co Ni O Pr,22.0,1
1475,O Ru Sr Y,24.0,2
1476,Mn O Sm Sr,110.0,6
1477,Al Ce Pt,4.3,6
1478,Ba Co La O,260.0,4
1479,Mn O Pr Sr Y,141.0,2
1480,Ca La Mn O Pr,199.0,5
1481,Gd Ni Sn,85.0,2
1482,Bi Fe O Sm,200.0,2
1483,Ca Dy Mn O Y,110.0,2
1484,Ca Mn Mo O,110.0,1
1485,O V,50.0,2
1486,Fe O Sr Te,60.0,1
1487,Ca Cu Fe O,210.0,1
1488,As Fe O Sr V,170.0,4
1489,Cl H Mn O,2.16,4
1490,Cl Cs Mn,180.0,1
1491,Cl Mn Rb,180.0,1
1492,H Ni O,10.0,1
1493,Fe Nb S,60.0,1
1494,Cr La Nd O,233.0,4
1495,Ba Cl F Mn Ni,50.0,1
1496,Ga Mn Se Zn,7.5,2
1497,Ba Co Cu Fe O Y,190.0,1
1498,Ba Gd Mn O,62.0,3
1499,Ba Cu O Pt Tm,4.5,1
1500,Cr Mn Nd O,90.0,1
1501,Ba O Pr Sr,10.5,1
1502,In Mn O,42.0,1
1503,Ba Mn Nd O,290.0,6
1504,Ce La O V,125.0,1
1505,Ba Fe O Ru,25.0,1
1506,La Ni O Rh,40.0,1
1507,Ca Co O Rh,30.0,1
1508,In Nd Ni,6.0,3
1509,Ca Cr O Pr,190.0,1
1510,Ba Co Ho O,178.2,1
1511,Ba Co Dy O,265.0,5
1512,Ba Co O Sm,366.7,3
1513,Fe In O Ti,5.0,1
1514,Ba Ca Ni O Y,3.0,1
1515,Ca O Pt Sr,135.0,3
1516,O Pt Sr,95.0,1
1517,Ga Mn Si Tb,90.0,3
1518,Ga Ho Mn Si,90.0,2
1519,Ag Dy Ge,11.0,1
1520,Ag Ge Tb,20.5,2
1521,Ge Ho Ti,85.0,1
1522,Gd In Mn,120.0,1
1523,Co Fe Hf Ta,290.0,1
1524,Co Gd O Sr,307.0,2
1525,La Na O Ru,15.0,1
1526,In Pd Sm,5.5,1
1527,O Pb V,130.0,4
1528,Fe O P Sr,165.0,6
1529,Eu Fe Sb,84.0,1
1530,Li O Ru,12.0,1
1531,Li Mn N,8.0,1
1532,Co O Sr,225.0,6
1533,Mn Nd O Pb,20.0,2
1534,Cl Co O Te,15.0,2
1535,Bi Cl Mn S,28.0,1
1536,Co Cu O Sr Y,130.0,1
1537,Sb Sn U,163.0,1
1538,B Co Nd Si,43.0,1
1539,Eu Ni Sb Sn,6.0,1
1540,Ca Mn O W,110.0,2
1541,C Dy Fe V,214.0,2
1542,C Er Fe V,45.0,1
1543,Ca Mn O Tb,33.0,1
1544,Mo O Sm,0.8,2
1545,Gd O Ru,14.5,4
1546,Bi O Tc,150.0,1
1547,Cu Ni O S Sr,170.0,3
1548,Co La Mn O Sr,226.0,4
1549,Ba Ir M0+ O,160.0,1
1550,As Gd Mn Na O,8.0,1
1551,Ca Na O V,100.0,3
1552,D0+ Fe N O P,3.52,2
1553,Fe H N O P,3.52,2
1554,Al Fe La Pr,135.0,5
1555,Ba La Mn O Ti,27.6,1
1556,Eu Ga Rh,8.0,1
1557,Bi Fe Nd O,495.0,4
1558,Ca Co Na O,270.0,1
1559,Ca Eu Mn O,100.0,1
1560,Eu Mn O Y,30.0,6
1561,Fe O Sb Sr,37.0,1
1562,Ba Co Fe O Ti,479.0,1
1563,Ge Mn Nd Si,330.0,6
1564,Bi Cr Mn O,96.0,3
1565,Cd O Tc,200.0,1
1566,As Fe Sr,240.0,9
1567,As Ca Fe,170.0,10
1568,Eu Mn O Tb,25.0,1
1569,Cu Sn Tm,1.8,2
1570,Fe K Mo O Sr,451.0,6
1571,C H Mn O,10.9,2
1572,Au C Co H N O,0.26,1
1573,Ce Cu Eu Mn O Ru Sr,70.0,1
1574,Ge Lu Mn Pr,321.0,5
1575,Dy Fe Mn O,210.0,3
1576,H N Ni O,3.97,3
1577,Ba C Fe H Mn N O Rb,2.0,1
1578,Co Dy Mn O,85.0,2
1579,Ce Ga Pt,5.5,2
1580,Ba Fe O Se,115.0,2
1581,As Fe O Pr Ru,14.0,1
1582,Cr Cu Ga O,17.0,1
1583,Mg Sn Tb,65.0,1
1584,Mg Pr Sn,15.0,1
1585,Ca Mn O Sm,270.0,5
1586,Lu Mn O,37.0,4
1587,Al Mn O Tb,24.2,3
1588,La Mn O Se,275.0,3
1589,Co Ir O Sr,25.0,1
1590,Mn O Sc Tb,6.0,1
1591,Cu In Mn Se,27.5,1
1592,Al Gd Ru,7.8,1
1593,Co Mn O Tb,100.0,2
1594,Ge In Tb,70.0,2
1595,Ge Ho In,6.0,1
1596,Fe Mo N O Sr,115.0,1
1597,Ge Nd Si,102.0,1
1598,Ga Ge Mn Y,230.0,6
1599,Ga Ge Mn Tb,363.0,4
1600,In Mn Sn Tm,287.0,2
1601,Co Pr Sm,70.0,2
1602,Gd Ge Mn Nd,262.0,4
1603,Ce Gd Mn Si,35.0,1
1604,Gd Mn Pr Si,35.0,3
1605,Cr O Zn,7.7,1
1606,Ge Mn Pr Si,272.0,3
1607,Cr La Mn O Sr,235.0,3
1608,Co Hf Nd Y,290.0,1
1609,Co Nd Zr,300.0,1
1610,Co Hf Nd,309.0,1
1611,F Fe Zn,35.8,2
1612,Gd La Mn Si,255.0,3
1613,Dy La Mn Si,371.0,3
1614,La Mn Pr Si,300.0,6
1615,La Mn Si Sm,298.0,6
1616,Er La Mn Si,288.0,2
1617,Ge Ho Mn Pr,336.0,2
1618,Gd Pd Y,190.0,2
1619,Ba Fe La O,250.0,3
1620,La Mn O Sr Ti,140.0,4
1621,As Ba Fe Ru,80.0,2
1622,Ho Ni Sn,35.0,1
1623,Fe Ge U,80.0,1
1624,Al Ca Mn O Pr,50.0,1
1625,As Eu Fe,193.0,18
1626,As Ca Eu Fe,191.0,4
1627,H Ho Mn,252.5,4
1628,Al In Ni Tb,56.0,3
1629,Fe Ga Ni S,10.1,2
1630,Cd Cr Fe O,28.0,1
1631,Ce H In Ni,10.5,1
1632,Eu O Sm,71.0,1
1633,Dy Pd S,2.7,3
1634,Co Ho Mn Sn,325.0,3
1635,Al D0+ Fe Ho,195.0,1
1636,Eu La Mn O Pb,235.0,2
1637,Co Er Y,50.0,10
1638,Dy Pd S Y,1.9,2
1639,Fe La Pr Si,205.0,2
1640,Ca Co O Pr Sm,90.0,5
1641,Co Cr Y,186.0,2
1642,Ba Ce Co Gd O,220.0,1
1643,La Mn Na O Pb,85.0,1
1644,Fe Nd O Sr,38.0,3
1645,Bi F Fe O,71.0,2
1646,Ca La Mn Nd O Sr,155.0,1
1647,Ba O Ru Y,4.5,1
1648,Ba Cl Cu O,75.0,4
1649,Ga Ho Mn O,44.0,10
1650,Fe Mn Nd O,40.0,1
1651,Mn Mo O W,14.2,1
1652,Ni O Sc Sr,270.0,1
1653,O Ru Sr Tb,32.0,1
1654,O Re Tb,5.0,1
1655,Ga Mn O Sr,110.0,2
1656,Mg Mn Nd O Sr,50.0,2
1657,Ba O V,123.0,2
1658,Cr Fe La O,550.0,1
1659,Cr Mn O Y,37.0,3
1660,Ca Ho Mn O,105.0,3
1661,Ga Pt Tb,2.0,1
1662,Ca Er Mn O,28.0,1
1663,Ca Mn O Yb,21.0,1
1664,Ca Lu Mn O,30.0,2
1665,Ca Mn O Tm,25.0,1
1666,La Mn O Sr W,25.0,1
1667,H Mn O P,15.0,1
1668,Cr Te Ti,52.0,1
1669,H Mn O Se,14.0,1
1670,Ce Ga Pd,5.0,2
1671,Al Si Tm,2.9,1
1672,Ca Mn Nd O Sr,200.0,5
1673,Cu Ga Gd,12.0,1
1674,Er Ge Mn Nd,25.0,1
1675,Co Ho Y,85.0,3
1676,Co Nd O P,14.0,1
1677,Co O P Sm,40.0,4
1678,Ce Mg Pd,2.1,1
1679,Gd Mg Pd,93.2,2
1680,Ag Gd Mg,30.4,2
1681,Ce Co Cu O Sr Y,48.0,1
1682,Ni O Sm Sr,192.0,2
1683,Ca O Ru,48.0,3
1684,Ba Mn O Y,165.0,2
1685,Er Fe Mn O,75.0,2
1686,B C Co Er Ni,2.0,1
1687,Ca Mn Sb,85.0,1
1688,Dy Fe Mn Tb,245.0,1
1689,Cr Fe Ru Si,42.0,1
1690,Ba Co Dy O Tb,260.0,1
1691,Dy Ge In Ni,11.0,1
1692,Ge Ho In Ni,4.0,1
1693,Ga Gd N,70.0,2
1694,Cr Na O Si,3.6,1
1695,Ba Cu O Si,3.62,1
1696,In Nd Rh,4.9,4
1697,Ba Mn O Pr,270.0,3
1698,Ca Cr Mn Nd O,150.0,1
1699,Co Fe S,200.0,1
1700,Co Eu Si,21.0,1
1701,Ba O U,19.0,1
1702,Eu Fe P,26.0,1
1703,Fe La Rh Si,7.0,1
1704,Ge Nd Ti,90.0,2
1705,Ge Pr Ti,55.0,2
1706,Ca La Mn O Y,115.0,3
1707,Ag Sn Tb,13.0,1
1708,Ca Co O Pr,70.0,2
1709,Eu Ga Ge Sr,5.0,1
1710,Gd O Ti Zr,0.7,1
1711,Pt Yb Zn,1.35,1
1712,Ge Pr Si,45.0,1
1713,Cr Nd O Re Sr,528.0,1
1714,Ce Cu Nd O Ru Sr Y,49.0,1
1715,Al B Tm,3.3,1
1716,Eu Fe O Sr,120.0,1
1717,In Rh Sm,8.3,2
1718,Er In Rh,2.9,1
1719,Cd Pd Sm,25.0,1
1720,Cd Pd Tb,25.0,1
1721,Cd Er Pd,3.6,1
1722,Co Fe Mn P,293.0,2
1723,Cd Ho Rh,5.0,1
1724,Cd Co Ho,5.0,1
1725,Co Dy In,5.0,1
1726,Er K O W,0.48,1
1727,Fe Nb O Pb Ti,16.8,1
1728,O Sn Tb,0.87,1
1729,Co O Sr Y,300.0,2
1730,Ba Ca Cu Nd O Y,135.7,1
1731,As Cu O Sr Y,160.0,3
1732,Ce Mn O Sr,172.0,2
1733,Ba Mn O Ru,10.0,1
1734,Au Gd Mg,19.0,1
1735,Cr Li O Si,19.0,1
1736,La Ni O V,2.0,1
1737,Ga Mn Sn Zr,461.0,2
1738,C Fe Ga La,33.0,1
1739,Er Ga Mn Sn,98.0,5
1740,La Mn Ni O Sr,228.0,1
1741,As Co Fe Sr,120.0,2
1742,As F Fe Sr,175.0,1
1743,Fe Ge Mn Pr,362.0,10
1744,As Fe La O,137.0,3
1745,Eu Mn O Sr,100.0,10
1746,As Ce F Fe O,100.0,2
1747,Ca Fe Nd O,35.0,2
1748,Ca Ga La Mn O Sr,195.0,3
1749,Mn Nd O Sr Tb,200.0,2
1750,Cd Cu Dy,16.9,2
1751,Cr Ge Tb,9.1,2
1752,Cr Dy Ge,4.0,2
1753,Eu Pt Zn,15.0,1
1754,Au Eu Zn,19.0,1
1755,Al La Mn,200.0,1
1756,Co O Re,67.0,4
1757,B Cu O Sr,3.6,1
1758,Cr Fe Li O P,22.0,1
1759,H Na O Os,57.0,1
1760,Mn O S Sr,10.0,1
1761,Mn O Pb S Sr,10.0,1
1762,As Fe O Sm,4.8,2
1763,Ge Ho Si,22.0,7
1764,B Ce Nd,2.0,1
1765,Gd Ge Sb,60.0,2
1766,Ge Mn Te,45.0,1
1767,Ce O Ti V,30.0,1
1768,As Fe Na,50.0,3
1769,As Au Sm,12.4,1
1770,Pd Sb Tb,7.4,1
1771,Ca Fe La O Re,105.0,1
1772,La Mo O,655.0,5
1773,Pt Si Yb,0.5,1
1774,As Ce Ni O,7.3,1
1775,Co La O Rh,9.0,1
1776,Ca Mn O Ta,41.0,1
1777,Co Tb Te,52.0,3
1778,Co Ho Te,60.0,2
1779,Co Dy Te,26.0,1
1780,Co Er Te,30.0,2
1781,Fe Tb Te,36.0,1
1782,Ni Tb Te,55.0,4
1783,Fe Gd Te,54.0,1
1784,Ag Al Ce Si,8.8,1
1785,As Fe Gd O,128.0,3
1786,Cd Co N,27.0,1
1787,Cd N Ni,60.0,2
1788,Cd Co N Ni,35.0,1
1789,Er Ge Sn,3.5,1
1790,C Co O Sr,250.0,4
1791,Co H O P Te,4.0,1
1792,Cu Mn O Pr,70.0,2
1793,Sb Si Tb,66.0,1
1794,Ba H Li Mn O,250.0,2
1795,Ba K Mn O,300.0,1
1796,Ce Fe Si,87.0,2
1797,Er Ho Mn O,41.0,7
1798,Mn O Sm Y,24.0,3
1799,Ba Bi Fe O Ti,510.0,3
1800,As Fe O Sc Sr,121.9,1
1801,Dy Ge In,60.0,2
1802,Al Eu Zn,10.0,1
1803,Bi Ho Pd,18.0,1
1804,Ho Ru Sb,10.0,1
1805,Bi Fe Ho,24.0,4
1806,Ho Mn Te,50.0,1
1807,Ga Mn Sn Tb,282.0,3
1808,In Mn Sn Tb,310.0,1
1809,Dy Ga Mn Sn,253.0,1
1810,Dy In Mn Sn,263.0,1
1811,Cr La Sb,95.0,3
1812,Ce Cr Sb,48.0,3
1813,Cr Pr Sb,18.0,2
1814,Co Er Mo Si,104.0,1
1815,Cr Cu Sb Se,36.1,1
1816,Ba Ca Ni O Sm,20.0,1
1817,Pd Rh Si Tb,16.5,1
1818,As Co Eu Fe,120.0,2
1819,Ho Rh Sb,18.0,1
1820,Bi Dy Fe Mn,170.0,1
1821,As Co Mn Rh,97.0,1
1822,C Er Fe Si,163.0,3
1823,Co Er Mo V,260.0,1
1824,Al Dy Pd,17.0,2
1825,Fe Ge La Mn,306.0,3
1826,C Fe Si Tm,257.0,1
1827,Er Fe H Ti,45.0,3
1828,Fe Ho Mn Sn,185.0,1
1829,Fe H U,141.0,2
1830,In Mn Sc Sn,258.0,1
1831,Ca Cr O Sm,180.0,1
1832,Ca Cr Eu O,160.0,1
1833,Co Nd Y Zr,149.0,1
1834,In Lu Mn Sn,151.0,1
1835,In Mn Sn Y,308.0,2
1836,Dy Fe Gd Nb,163.0,1
1837,As Ba Fe K,103.0,2
1838,Ce Fe H Mn,63.0,1
1839,As Fe K,0.7,1
1840,O Sm V,200.0,3
1841,Ce Cu Ir O Sm Sr,120.0,2
1842,Co Mn O W,22.5,12
1843,Dy Ge Mn Pr,338.0,2
1844,Ba Mn Nd O Sr,10.0,1
1845,Hf La Mn O Sr,250.0,1
1846,B Er Fe Pr,167.0,5
1847,Ca Eu La Mn O Sr,100.0,7
1848,Bi Ca La Mn O,247.0,4
1849,Ca Ga La Mn O,70.0,1
1850,Mn Ni O Pr,126.0,1
1851,B Dy Fe O,20.0,1
1852,Ba O Sb Ti,50.0,2
1853,Ce Nd O Ti,45.0,1
1854,Co O Sc Sr,70.0,2
1855,Co Fe La Ti,250.0,1
1856,Ba Co Gd Nd O,220.0,1
1857,Al Ho Pd,16.0,1
1858,Al Pd Tb,22.0,2
1859,Fe O P Pb,31.8,3
1860,Gd In Pt,16.0,1
1861,Ca Cr Nd O,140.0,2
1862,Ca Cr Ho O,120.0,1
1863,Ca Cr O Y,90.0,1
1864,Ca Cr Dy O,120.0,1
1865,Mn O Sb Sr,65.0,1
1866,As Mn O Sr,75.0,1
1867,Ge Mn U,65.0,1
1868,Fe Ge Mn Nd,325.0,15
1869,Ce Cu Ge Mn,325.0,3
1870,Cu Ge Mn Pr,300.0,3
1871,Al Nd Ru,1.3,9
1872,Li O P V,2.5,1
1873,Ba O Sb Sn Ti,35.0,1
1874,B Er Fe Si,387.0,2
1875,B Er Fe Y,235.0,2
1876,B Fe H Nd Si,93.0,2
1877,Au Sb U,31.0,1
1878,Dmon0+ Fe Gd Y,110.0,1
1879,Cl Cu H O Zn,4.7,1
1880,Cr Fe O,35.0,1
1881,Cr O Pd,33.3,2
1882,Cu O Se,60.0,2
1883,Cr Ge Li O,5.2,1
1884,Cu O Ru Sr,32.0,2
1885,Co La O Pr Sr,146.0,1
1886,Ho Rh Ru Si,8.5,2
1887,As Co Nd O,19.0,5
1888,Cr Mn Nd O Sr,220.0,3
1889,Ca Cu Fe La O,15.0,1
1890,Dy Gd Ge Si,21.0,1
1891,Ca Co Fe O,555.0,3
1892,Er Rh Sn,0.345,1
1893,Cr Fe O Y,274.0,1
1894,As Ca F Fe,120.0,2
1895,Ca La Mn O Sr Tb,4.0,8
1896,Mn Sn Tb Ti,285.0,1
1897,Cm Cu O,25.0,1
1898,Cm Cu O Th,13.0,1
1899,In Pt Yb,3.1,5
1900,Bi La Mn O Sr,230.0,1
1901,Cr O Sc,68.6,1
1902,Co Na O Te,9.0,1
1903,Bi Fe O Pb Sr,100.0,1
1904,Ba Fe O Sc,160.0,1
1905,C,170.0,1
1906,Pr Sb V,2.0,1
1907,Cr Sb Sm,30.0,3
1908,Ce Pb,2.8,1
1909,Br Cs Ni,14.25,3
1910,Dy Fe Ge O,24.0,1
1911,Ca Co O Rh Sr,8.2,1
1912,Cl Ni O Te,23.0,2
1913,Ca Eu Mn Sb,24.5,1
1914,Ba Eu Mn Sb,26.0,1
