Repository: lrcfmd/PhaseSelect

# Element selection for functional materials discovery by integrated machine learning of atomic contributions to properties

8.11.2021 Andrij Vasylenko

## Overview

At the high level of consideration, the fundamental differences between the materials lie in the differences between the constituent chemical elements. Before the differences are detailed with the stoichiometric ratios and then atomic structures, the materials can be conceptualised at the level of their phase fields – the fields of all possible configurations of the selected chemical elements.

File: DATA/Supercon_phases.csv (part 1 of 2)
,phases,max Tc,n compositions
0,As Ba Fe K,39.0,39
1,Ba Ca Cu La O,82.0,166
2,Mo Ru,10.0,6
3,Os Sn Tm,1.1,1
4,Bi F Nd O Pb S,5.56,6
5,Al Ga V,13.9,23
6,Co Cu La O Sr,36.4,37
7,Re W,8.733333333,15
8,N V,8.95,8
9,Be Pb,9.7,1
10,Nb Sn Tl,18.25,2
11,Cu La O Pb Sr,38.7,33
12,Ba Cu O Y,100.1,134
13,Al Cu O Sr Y,0.0,3
14,Ba Cu Nd O,95.3,55
15,Ba Ca Cu O Y,92.3,89
16,Ba Cl Hf N,20.2,1
17,Cu La O V,40.0,4
18,Cu Ni O Sm,83.0,1
19,Cu Mo S,11.3,10
20,La Tb,5.28,3
21,B C Ce Ni Y,13.8,4
22,C Ga Ni,0.0,1
23,Gd In La,8.5,11
24,Al Nb Pd Zr,2.1,1
25,Hf Nb Zr,10.1,8
26,Cu O Ru Sr Y,65.0,8
27,Ba Co Cu O Y,94.3,65
28,Nb Sn V,17.7,14
29,Cu La Mn O Sr,37.0,22
30,B C Ho Ni Y,13.8,4
31,Fe Ga Se,6.8,2
32,Os V,5.15,3
33,Ni Ti Zr,3.65,5
34,Cu O Pb Sm Sr,0.0,1
35,Al Ba Cu O Sr Y,20.0,6
36,Ca Hg,1.7,3
37,Bi Ca Cu Ga O Sr,56.5,3
38,Ce Co Cu Eu O Sr,34.9,5
39,Mo Rb Se,0.0,1
40,Ba Cu O Pr Sr Y,79.4,31
41,Ba Cu O Pr,81.0,33
42,Ce Cu Gd Nd O,19.0,15
43,La Mg,1.05,3
44,C N Nb,17.9,21
45,Os Pr Ru Sb,1.655,13
46,Bi Cu O Pr Sr,35.0,8
47,Bi Ca Cu O Sr Y,96.0,46
48,C Mo W,12.0,6
49,Ga Sn,3.938,4
50,Ba Cu Fe Nd O Sr,0.0,1
51,B Er Gd Rh,8.22,8
52,Au Ga,1.668,13
53,In Tl,3.64,14
54,Cu La O Sr Zn,42.0,110
55,Fe K Se,32.6,19
56,Be Ru,1.47,6
57,Cu La Nd O Sr,35.0,35
58,Ca Cu La O,55.0,25
59,C Nb Ti,0.0,1
60,Cu La Li O,0.0,12
61,As Ba Co Fe Zn,20.0,16
62,Al Au,0.55,6
63,Ba Cu Fe O Sr Tm,40.0,1
64,Al Np,0.0,1
65,Ba Cu La O,93.0,89
66,Ni Tb,0.0,1
67,Ba Ca Cu Er La O,79.0,9
68,Cu La O Sm Sr,37.0,16
69,Ca Cu O P Sr Y,84.0,7
70,As Ti,0.0,2
71,Ga Si Sr,5.04,14
72,As Eu Fe P,29.0,16
73,Nb Ta,9.226,38
74,Fe S Se,10.7,8
75,Ce In Rh Sn,1.2,2
76,Ba Ca Co Cu O Y,88.0,37
77,Co H Na O,4.81,22
78,Er Rh Si,0.0,2
79,Ta V,4.9,13
80,Bi Ca Cu O Sr,114.0,88
81,As Fe La O Y,39.3,9
82,Ge La Pt,32.5,17
83,Al Ge Nb,21.0,53
84,As F Fe La Mn O,23.8,9
85,Ba Cu O Y Zn,90.0,168
86,Ba Bi K O,31.5,58
87,Ba Ca Cu La O Sr,73.0,13
88,As F Fe O Sm Zn,23.3,4
89,La Nd Pt Si,3.71,10
90,Bi Sn,7.34,15
91,Pa,0.61,1
92,B C Mn Ni Y,15.48,4
93,Ca Cu O Sr Tl,86.0,17
94,Ba C,7.0,3
95,Ba Cu Li O Y,91.18,14
96,B C Mg Ni,6.97,6
97,Ba Cu La O Pr,68.3,13
98,Bi Rh,3.175,7
99,Ba Cu La O Y,99.0,123
100,Pd S,1.63,4
101,Ge V,6.86,6
102,Cu O Sr W Y,77.0,6
103,Nb V,6.95,11
104,Al Ni Ti,0.0,1
105,Fe Se Te,15.0,74
106,Ge Ir,4.7,2
107,B C Ce La Pt,0.0,1
108,B Er Os,0.0,1
109,As Ce Fe O P,4.0,4
110,Ba Cu O Yb Zn,85.1,2
111,C Cu O Sr Y,0.0,5
112,Ba Cu La O Zn,13.9,13
113,Fe Ni Zr,3.9,10
114,Bi Ca Cu O Sr Zn,83.0,1
115,Pd T0+,4.0635,3
116,Hf Re,7.3,7
117,Rh Ta,7.0,6
118,C Pt Rh U,1.41,10
119,As Nb,2.353333333,2
120,La Sn Th,6.26,3
121,In Pb Sn Te,4.8,44
122,Os P Ti,0.0,1
123,As Fe H La O,38.0,16
124,Ba Ca Co Cu Er O,84.5,6
125,As Ba Co Fe Mn,18.0,4
126,As Ca Fe Pr,49.0,10
127,La Ru,4.875,4
128,Ir Rh Zr,10.2,1
129,Al Fe,1.5,2
130,B Ir Lu Y,3.21,5
131,As Co Eu Fe Sr,18.0,14
132,Bi Cu Mo O Sr Y,33.0,8
133,B C Ni Pr Y,14.05,8
134,Au In,0.5,13
135,Co Y,2.85,4
136,La Ru Sb,3.293333333,1
137,Al Fe Se,8.5,2
138,Os P,0.0,1
139,Pd Sn Tm Y,4.12,5
140,B Mg Zn,38.4,3
141,Gd Pt,0.0,1
142,Al Hf Nb,18.0,3
143,Nb Ru,13.5,7
144,B Ca Pt,1.57,1
145,As Ba Fe Pd,18.9,6
146,Ag S,0.0,2
147,Ba Cu Er Fe O Zn,76.0,19
148,Au Ge Yb,0.68,4
149,Fe La O Sr,0.0,2
150,Ba Cu Eu Fe O,60.0,1
151,Pt V,3.2,7
152,Ce Cu Nb O Sm Sr,25.0,2
153,Cu O Sr Y,69.5,15
154,Pb Tl,7.135,23
155,As F Fe La O Ru,27.5,9
156,Cu V,4.92,4
157,Ir Mo,8.031,12
158,As F Fe La O,40.0,16
159,As Co Fe O P Pr,14.7,6
160,B C Ni Th,6.966666667,1
161,La Os P Ru,7.0,4
162,B C Co Lu Ni,15.6,11
163,B Er Ho Rh,8.22,9
164,Nb Sn Ti,17.9,3
165,Bi Ca Cu Nd O Pb Sr,87.0,13
166,Cd In,3.3445,4
167,Cl Li N Zr,15.2,16
168,Ba Ca Cu O Y Zn,65.0,9
169,Be Th U,0.67,21
170,Ba O Sb Sn Ti,2.49,6
171,Nb Ti V,8.5,10
172,La Te,4.0275,2
173,As Fe O Sr V,40.0,5
174,Bi Br Ca Cu Hg O Y,0.0,1
175,Gd Th,1.11,2
176,Nb Zr,10.9,22
177,Li O Ti,12.15,19
178,Cu La Ni O Sr,36.5,91
179,As Fe Mg O Sr Ti,36.7,6
180,Ir V,1.71,11
181,Al B Mg,37.95,31
182,Cu S Ta,4.2,7
183,Ga La Ni,1.97,1
184,Rh Y,1.48,9
185,Br C I Y,11.6,16
186,Au Te,1.99,15
187,B C Dy Ho Ni,8.116666667,10
188,Ba Cu Dy O,94.0,11
189,Ba Cu Er O,93.0,23
190,C Si V,16.4,2
191,Nb Ti,10.3,16
192,Rh W,7.3,2
193,B C Dy Ni Tm,9.75,6
194,Cu Th,3.465,2
195,Ba Cu O Sr Y,92.0,53
196,Ba Cu Ni O Y,90.5,58
197,In Te,3.51,14
198,Ba Cu Dy Ga O,83.0,5
199,Pd Se,2.66,15
200,Cu Ge,3.3,9
201,Ga Mo,9.7,4
202,Ba Cu Hg O Zn,83.0,7
203,Ba Cu Hg O,98.0,52
204,C K,0.55,7
205,Ba Cu O Re Y,92.0,9
206,Al Ge V,11.7,16
207,Ba Cu La O Pr Sr,44.0,9
208,Rh Sn Tb,0.0,2
209,C Mg Mn Ni,0.0,3
210,Hf Nb V,10.67,4
211,Ge La,7.0,10
212,Ba Bi O Sb Ti,4.52,6
213,Ag Se,0.0,1
214,Nb Pd W,1.5,1
215,Cu La O Zn,29.3,10
216,Cu La O Sr,42.5,132
217,Ce La Ru,7.194,24
218,Ir Lu Sc Si,7.915,13
219,Cu La O,45.2,43
220,La Sn,6.358285714,6
221,Pd Sn,3.34,5
222,As Ca Co Fe,21.2,18
223,B Nb,10.9,26
224,Ba Ge Ni P,2.84,9
225,Mo P Ru,15.5,5
226,K O W,3.9,8
227,B C Mo Zr,6.9,2
228,C Cu N O Pb Sr Tl,76.0,3
229,Bi Hf La O S,2.36,3
230,Cu Gd Nd O Ru Sr,23.5,3
231,Bi Cu O,0.0,1
232,Bi Ca Cu O Pb Sr V,103.7,7
233,Cd Mg,0.24,9
234,La Y,5.5,11
235,Ba Ca Cu O Tl,124.0,26
236,Cu Er O Ru Sr,23.0,2
237,C S,36.5,2
238,Ba Cu O Pr Sr,0.0,11
239,B Co Ho,0.0,2
240,O Pd Zr,2.09,2
241,C La Ni Th,7.9,8
242,Ga Ti,0.0,2
243,Ba Ca Cu La O Sm,71.0,3
244,Ba Cu O Tl,95.0,25
245,Cu O Tm,0.0,2
246,Rh Zr,11.25,37
247,La Th,5.62,6
248,Nb Ta Ti,9.0,17
249,C Nb Zr,4.2,1
250,Cu Fe La O Sr,39.9,44
251,Fe P Tm,0.0,1
252,B C Co Ni Tm,10.3,8
253,Cd Ce Co In,2.226,9
254,La Os Pr Sb,1.815,8
255,In Mo Se,4.0,5
256,B Ir Th,2.09,1
257,Cu Si,0.054,5
258,Al Si V,16.12,22
259,Ir Rh,0.075,6
260,Ag B F O,0.15,3
261,As V,0.0,2
262,C Cr,0.0,5
263,Bi Sb,6.79,5
264,Ce Cu Gd O Pr,18.5,18
265,Ce Cu Dy O Ru Sr,0.0,1
266,Cu La O Pr Sr,37.4,23
267,Ba Ca Cu Gd In La O Sr,72.0,5
268,Ir La,2.33,5
269,Ge Pd Y,3.125,2
270,Ce La,8.7,8
271,In Sn,7.3,13
272,Ni V Zr,0.43,2
273,B Mg,38.4,8
274,Ba Ca Cu O S,0.0,1
275,C Ga La,0.0,2
276,Mo U,2.121,14
277,C In Nb,7.5,2
278,As Ba Ce Fe,13.4,2
279,Ce Ni Pt Si,0.545,2
280,Ir Nb Ta,4.35,3
281,Ce Cu O Sm,22.7,15
282,C Mo Ta,11.8,10
283,Bi,5.867142857,1
284,Hg Zr,3.28,2
285,Pd Si Y,0.785,2
286,As Fe Ru Sr,19.8,9
287,Pb Te Tl,1.4,8
288,B C Co Ni Y,14.3,6
289,Cu Nd O,31.3,7
290,Ce Cu La Nd O,23.35,15
291,Ga Sb V,6.9,1
292,Al Be,7.2,3
293,C Nb Si,4.5,2
294,Pd Te,4.07,17
295,Ce Cu O Pr Zn,18.9,4
296,B Li Pd Pt,6.59,9
297,Ba Nd O Sr,35.0,1
298,B C Fe Ni Y,13.4,4
299,As Ge Mo,0.0,1
300,C Ho Th,5.5,6
301,Er Rh Sn,1.36,7
302,B Ir V,1.12,1
303,Co Mo,13.0,5
304,Ba Cu O Tm,92.5,20
305,B C Ni Sc Y,15.1,3
306,Bi Pd Te,5.5,2
307,As Ba Fe Ru,25.8,22
308,As Ba Co Fe K,35.0,15
309,Ga V,16.45,33
310,Be W,4.12,6
311,Th Y,1.64,9
312,Ba Cu La O Sr,72.5,23
313,Cu O Re Sr Y,73.0,12
314,As F Fe La Mn O Y,28.9,15
315,B Yb,0.0,1
316,Fe Ho P,0.0,1
317,Nb Ti Zr,10.3,28
318,As Ca Fe Pr Pt,31.8,5
319,Bi K O,9.6,9
320,As Ca Fe La P,41.0,3
321,C Hf Nb,7.8,8
322,Cu O Pr Sr,41.5,5
323,Gd La Ru,3.23,6
324,Ce Co Ru,4.74,7
325,Mo Ti,4.213,12
326,Ce Cu La O Pr,27.0,15
327,Fe K Mn Se,32.0,4
328,Ba Cu Eu O,94.9,26
329,Cu Fe O Sr Y,53.5,10
330,Ba Ca Ce Cu O Tl,103.0,4
331,Au Ga Pd,1.79,7
332,Ce Cu Gd Nd O Sr,0.0,1
333,C Nd Th,0.0,2
334,As Ca Co Fe La,37.8,3
335,B C Ca Cu O Sr,115.0,2
336,As Fe La O Rh,14.0,4
337,Ce Co Cu Nd O,15.5,10
338,Au La,3.97,6
339,Ba Cu Nd O Pr,85.1,35
340,Ag Tl,3.57,4
341,Ga Nb,20.3,14
342,Er Ge Ru,0.0,1
343,Ga Mo Nb,8.0,2
344,Ba Ca Cu La Ni O,45.0,5
345,Pt Sb,2.1,1
346,Li O V,8.5,2
347,Ta W,3.4,7
348,Fe Ti V,6.79,3
349,Ce Cu Ho O Ru Sr,0.0,1
350,Au Cd,0.0,1
351,Ba Cu La Nd O,29.0,17
352,B Ba Cu O Pr,0.0,1
353,Cu Mo O S,9.0,1
354,B C La Lu Ni,16.2,7
355,Bi Cu La O Pb Sr,75.0,25
356,Ca Cu La Nd O,31.6,13
357,Ir Lu Si Tm,2.84,1
358,As Pd,1.15,8
359,Ce Ni Sb,0.0,1
360,In O W,2.025,2
361,Ca Cu O Sr,110.0,30
362,Be Ge,0.0,2
363,Al Nb W,18.0,4
364,N Pr,0.0,2
365,P Rh Ru Zr,10.1,3
366,P S Ta,0.0,2
367,As Co Fe Na,21.13333333,17
368,Bi Ca Cu Gd O Sr,90.9,12
369,C Ta,11.84,7
370,Pt Si,0.88,1
371,Nb Os Rh,2.42,8
372,Ba Cu O Pr Tl,0.0,1
373,Bi Cu Gd O Sr,0.0,3
374,Ru V,5.8,11
375,Ca Cu O Pb Sr Tl Y,105.2,4
376,B Cu Mg,38.6,9
377,Ba Ca Cu La Mo Nd O,76.0,4
378,H La,0.0,2
379,Al Nb,18.4,8
380,O Sr V,0.0,5
381,B I,1.86,1
382,Al Ge Nb Sn,17.0,16
383,Cu N,0.0,1
384,Ba Cu O Pr Y,91.5,134
385,Bi Pb,9.05,23
386,Nb U,2.011,5
387,Pd Zr,7.5,15
388,Cr V,5.15,18
389,Ba Ca Cu La O Y,87.0,42
390,Ba Ca Cu Hg O Tl,110.0,4
391,Ba Cu Fe O Y,91.8,83
392,Ce Cu Nd Ni O,19.75,10
393,B C Er Ni Tb,8.52,17
394,Al As Ca Fe O Ti,36.0,4
395,Ga N,2.925,1
396,B Nb Zr,5.9,1
397,Al B Yb,0.08,1
398,As Fe H O P Sm,36.0,8
399,Co Cu Rh S,2.82,4
400,Ge Ir Lu Si,7.74,14
401,Ba Ca Cr Cu O Sr Y,41.0,3
402,D0+ Hf V,8.24,4
403,In,3.549542857,1
404,Ga La,5.82,4
405,Cu Er O Re Sr Y,47.0,1
406,Ni Si Sr,2.8,6
407,Cu La Mg O Sr,29.6,4
408,Sc Zr,0.32,8
409,Bi Ca Cu La O Sr Y,90.58,6
410,Ba Cu Hg O W,89.0,2
411,S Sb Ta,3.0,2
412,Ba Cu Ga O Sr Y,61.0,5
413,Ce La P Ru,6.8,2
414,Co Zr,5.47,15
415,Br,1.4,1
416,Ba Ca Cd Cu La O,77.5,9
417,Cr Ge,0.0,4
418,Al La,5.986666667,12
419,Al B Li Mg,38.2,11
420,Co Cu Gd O Ru Sr,25.5,3
421,Ba Cu O Sm Zn,81.0,8
422,Ce Pt Ru,4.08,2
423,Ba Ca Cu O Sr Y,85.5,2
424,As Fe Ni O Sm,9.0,6
425,Ba Cu K O Y,93.0,7
426,Ca Cu O Pb Sr Tl Zn,73.0,2
427,B Mg Na,38.0,4
428,C Rh U,0.0,2
429,B Mo Ru,3.7,1
430,P S Zr,4.99,4
431,Ca Cl Cu O,41.0,13
432,B C Cu O Sr,32.0,12
433,Co V,4.52,5
434,Ca Cu O Pr Sr,0.0,5
435,Ca Si,4.25,5
436,Hg Tl,4.109,6
437,Al Ni V,0.0,1
438,Pb S Ta,3.3,5
439,Al Mg Si,6.0,4
440,As Fe Ir O Sm,18.3,9
441,C Er Th,8.2,12
442,Er La,5.94,4
443,B Ru Y,7.7,4
444,Bi Cu O Sr Tb,0.0,2
445,Ba Cu O Pr Sm,56.4,26
446,As Ce F Fe O P,21.75,9
447,Al V,16.9,16
448,B C Ir La,0.0,1
449,As Ce Fe H O,48.0,8
450,As Ba Fe Mo,16.7,8
451,Ir Zr,8.0,7
452,Be Nb,2.3,5
453,B La N Ni,13.0325,3
454,Ce Co In Sn,2.21,7
455,Pb Pd Y,4.13,2
456,Nb Si,9.3,11
457,Dy Ir Si,0.0,3
458,As Ca Fe Pt,38.0,28
459,As Fe Li,20.0,6
460,Nb Pd Se,2.1,2
461,Bi K,3.6,4
462,Ba Cu Dy O Zn,81.0,8
463,Ca Cu La Ni O,0.0,8
464,B C Lu Ni,15.88066667,9
465,C U Y,0.0,2
466,Ag Bi Pb Se,1.7,3
467,Co Ga V,8.4,3
468,Nd Os Sb,0.0,1
469,H Hf V,8.42,4
470,Ba Ca Cu La Nd O,84.0,37
471,Fe S Se Te,13.3,9
472,C Hg Rb,1.43,3
473,B Ho Rh Ru,6.42,11
474,B Fe Y,3.3,1
475,Co,0.0,1
476,Mo Re,12.75,28
477,Mo Zr,5.25,17
478,Ba Ca Cu La O Pr,57.7,15
479,N Nb,16.5,16
480,Cs O W,6.7,7
481,Nb Se Te,4.4,2
482,B Ho Rh,0.7,2
483,Bi Ir,2.715,3
484,Ga Sn V,10.7,5
485,As Ca Fe Nd,41.8,4
486,Cu F O Sr,46.0,3
487,Ir Si U,1.1,1
488,Th Zr,6.29,6
489,Bi Cu Nd O Sr,35.0,6
490,As Ba Fe Ni,20.15,21
491,Mo Na Se,0.0,3
492,Sb Ti V,1.49,1
493,Ba Cu Dy Fe O,88.0,8
494,Be Ta,1.0,4
495,Hg In,4.115,7
496,Mn Si V,16.25,7
497,In La Pr,6.2,3
498,Ba Cl Cu O Pb Ta,0.0,1
499,Ce Rh Si,0.914,3
500,Ba Cu Hg Mo O,75.0,4
501,Ba Bi O Pb,11.23,13
502,Ba Be Ca Cu O Tl,115.0,4
503,Ce In Ir Pt,0.897,6
504,As Ba Cu Fe K,22.29,2
505,Ag In Te,1.2,2
506,Ba Co Cu O,0.0,1
507,Ce In Ir Rh,2.04,12
508,Ag Sb,0.037,5
509,Ta,4.3769,1
510,Bi Ca Cu Hg O Sr,110.0,6
511,Al Nb Sn,18.2,20
512,Cu Sb,0.9205,7
513,Eu Pt Si,3.7,1
514,B Ir Rh Tm,4.38,2
515,As Ce Fe O,42.6,3
516,C Cu Na O Sr,0.0,3
517,Bi Ce F O S,6.855,12
518,As Ba Ni,0.783333333,1
519,As Cr Cs,2.025,1
520,Ce Cu Nd O Y,21.0,10
521,Ir Nd Si,0.0,2
522,Cr Nb,6.95,4
523,Mn Re,0.0,1
524,Fe Ru,0.165,6
525,Bi Ca Cu O Pb Sr Y,112.0,13
526,C Mo Nb,13.5,10
527,Ca Cu Nd O Pb Sr,60.0,1
528,Ca Cl Cu K O,24.0,5
529,Ba Bi K O Pr,26.4,14
530,As F Fe La O Zn,25.5,17
531,Cs,0.75,1
532,Ba Cu Fe Gd O,75.0,9
533,C Y Zn,13.0,2
534,Pd Pt U,0.4785,7
535,As Fe K Sr,37.7,8
536,Ce Co In Rh,1.89,13
537,B C Ho Lu Ni,15.1,10
538,C Cr Y,12.4,2
539,B Si W,5.8,1
540,Al Pr V,0.029666667,1
541,Ca Cu Fe Hg O Sr Y,77.5,8
542,C Rh,1.666666667,1
543,Ni V,3.82,4
544,Co Sn Yb,3.4,2
545,Bi Ca Cu I O Sr,86.6,16
546,As Nb Sn Tl,17.98,1
547,Bi S,0.0,4
548,B Ba Cu O Sr Y,51.0,9
549,Se Ta,2.1,4
550,N Nb Ti,17.61,10
551,As Ba Co Fe,25.0,38
552,Be Zr,2.8,8
553,P Pd Pt Sr,7.54,4
554,Li Mo Se,3.5,4
555,Ce Cu Nd O,25.0,33
556,B Gd Lu Ru,6.4,2
557,Bi Ca Cu O Pb Sr,108.6,24
558,Nb Pd,3.42,9
559,Er Os Si,5.5,2
560,Cr Ga V,12.6,3
561,Cu Mg Sb,0.0,1
562,B C Gd Ni Y,13.5,16
563,La Nd,4.915,3
564,Ba Cu O Sr Yb,82.0,20
565,As Nb Pb Sn,18.05,1
566,Sn V,4.57,8
567,B Mg Ni,4.0,2
568,Mn Rh Ti,2.4,1
569,Re Ta,5.765,15
570,Cr Sb,0.0,2
571,Ca O W,1.4,1
572,B C Dy,0.0,1
573,Ba Cu Eu O Pr Sr,54.0,15
574,Co Ni U,1.37,2
575,Ge La Ni P,0.0,3
576,B Ho Ru,0.0,3
577,Cl N Na Zr,15.0,5
578,Al Os Ru,4.0,2
579,Ba Cu Gd O,94.2,20
580,Ba Ca Cu La O Yb,76.0,7
581,B Er Ru,0.0,3
582,Nb Sn Zr,18.1,7
583,Bi Cu O Pb Sr Y,15.2,7
584,Mo Pt,8.8,8
585,Ba Cu Hg Nd O,77.0,1
586,Eu Mo S Sn,10.9,10
587,Lu Mo S,2.2,2
588,Al La Pd,0.85,1
589,Ba Ca Ce Cu Gd O Ti,0.0,1
590,Nb Sn,18.3,14
591,Cd Sb,0.0,1
592,B Dy Rh,0.0,2
593,B C Co Ho Ni,7.2,7
594,Ba Cu F O Y,91.0,16
595,Rh Si Tb,0.0,2
596,Ir Os Y,2.6,3
597,Sb Ta,0.72,2
598,O Ru Sr,1.290384615,1
599,Y Zn,0.0,1
600,Al La Si,2.9,8
601,As Hf Ru,3.193333333,1
602,C Nb,12.0,13
603,Au In Tm,0.0,1
604,Ca Cu La O Sr,60.0,22
605,Fe Te,1.5,10
606,Ge Ir Y,2.76,1
607,Ba Cu O Sc Y,91.7,7
608,Bi S Ta,2.7,5
609,S Sc,5.37,2
610,Ca Cu Ga O Sr Yb,0.0,2
611,Al Ba Cu O Y,92.0,20
612,Nb Ni Sn,3.15,1
613,As Eu Fe K,32.5,7
614,Ba Ce Cu Eu La O Sr Y,28.5,1
615,Gd Re,0.0,1
616,As Ba Fe K Zn,34.3,5
617,Bi Cu Eu O Sr,12.5,2
618,B Ru,3.05,6
619,Bi Ca Cu O Pb Sr Y Zn,66.9,6
620,Co Fe Th,2.27,2
621,Tl V,0.0,1
622,Ba Ca Cu Gd Hf O,86.3,7
623,Ba Cu O Sm,94.0,50
624,Cr Si,0.0,4
625,Ba Cu Eu O Pr,83.0,32
626,Hf Rh,2.34,7
627,Mo Pb Se,5.0,6
628,B Ce Co,0.0,2
629,Al Mo S Sn,14.2,2
630,Ba Ca Cu O Sr Yb,87.0,47
631,As F Fe O Pr,50.0,6
632,S Ta,1.933333333,3
633,Cu O Pr,0.0,2
634,Ba Cu Ga O Y,90.88,26
635,Ba Ca Cu Gd Mo O,86.3,8
636,Se Ti,0.9,3
637,Ge Ru Th,1.1,1
638,B C Dy Ni Tb,5.61,7
639,Li O W,2.2,1
640,Nb V Zr,9.65,19
641,B C Lu Ni Y,15.56,10
642,Bi O S,5.1,7
643,B Li Rh,2.5,2
644,Cu O Sr,70.0,12
645,Ba Ca Cu Nd O Pr,86.1,7
646,B C Dy Ni,5.033571429,1
647,Ge Y,3.8,4
648,B Dy Ir Rh,4.64,10
649,Rh Ti,4.28,17
650,Ca Ge,3.4,2
651,Ir Os Th,5.66,11
652,B Os,1.5975,2
653,Os W,4.4,9
654,Ba Cu Si,3.02,6
655,Nb Se,7.05,9
656,Sb V,3.76,10
657,In Pb,7.181,26
658,Au Nb Pt,12.85,3
659,Al Os,5.9,5
660,Au B C Ce Pt,0.0,1
661,B Hf Nb,3.6,1
662,Mo Tc,15.8,7
663,Pb S Te Yb,5.93,1
664,As Fe O Pr Sr,16.5,6
665,C Sc Th,7.2,8
666,Al Ga Nb,20.7,24
667,P Pb,7.8,1
668,Bi Pb Sn,8.68,5
669,Ba Cu H O Y,94.5,34
670,Na Pb,7.2,5
671,B C Dy Ni Y,12.0,4
672,Ba Cu O Yb,92.8,9
673,Al Ca Ga Si,6.54,9
674,Ba Sb Sn,3.9,1
675,Ir Y,3.66,7
676,Bi In,5.584,13
677,Ba Ca Cu O Pb Sr Y,77.0,7
678,Ba Cu Ho O Sr,79.0,4
679,Ba O W,1.9,3
680,As Fe La O,28.4,5
681,Bi Cu O Sr Yb,82.0,6
682,Al Pd U Y,1.11,3
683,B Er Rh,7.795,2
684,Nb Rh,5.13,15
685,Li Pb,7.2,1
686,Cu Eu La O Sr,33.0,18
687,B C Ce Co,0.0,1
688,Ce In Ir Sn,1.043,8
689,Re Zr,7.05,8
690,Os Re,1.934,23
691,Bi Ca Cu O Pr Sr,88.0,19
692,B Tm,0.0,1
693,Ba Cu O Pr Tm,87.9,11
694,K S Ta,3.8,1
695,Ir Rh Ru,0.064,6
696,C Hf Mo,14.2,15
697,Ag Zn,0.763,5
698,Al Ge,6.45,6
699,As Ca Fe Ir,17.35,1
700,Er Ir Si,0.0,3
701,Ba Cu O Tl Zn,81.0,1
702,Ce Co Rh,0.47,2
703,B Ru Th Tm,8.3,1
704,Ge La Ni,0.394,3
705,C Rb,29.0,6
706,Mg Tl,2.75,3
707,Hf Ta,6.85,9
708,Pd Sb V,1.13,3
709,Ge Pd,3.1,6
710,Ce Cu Fe O Sr Y,0.0,2
711,In Pd Zr,3.1,2
712,B Nd Ru Th,0.0,1
713,Cl Hf Li N,26.0,3
714,B Mg Pb,35.9,4
715,Br Hf Li N,24.1,1
716,Ca La Mn O,0.0,3
717,Ir Re Rh,0.6,5
718,Ge Zr,2.94,3
719,Bi Cu La O Sr,36.0,32
720,Nb Pt Rh,9.6,10
721,As Ba Co Cu Fe,20.95,10
722,Ge Nb,6.085,12
723,Ca Ce Cu O Sr Tl,5.0,1
724,Bi H Na O S Ta,0.0,1
725,Cu S,1.585,3
726,Cu Eu Fe O Sr,22.0,1
727,La Os P,0.9,2
728,P V,0.0,3
729,B Er Rh Tm,9.03,2
730,Dy Ge Os Y,6.9,8
731,N Th,3.3,2
732,Ba Cu La Nd O Sr,31.7,5
733,Ba Cu O Y Yb,91.4,2
734,Ba Nb O Sr,0.98,5
735,Ba O Rb Sb Ti,6.19,5
736,Ce Cu Eu La O,17.5,5
737,Ba Cu La Ni O,19.0,12
738,C Nb S,7.6,4
739,As Ca Fe Na,34.0,10
740,B Co Gd,0.0,2
741,Ca Cl Cu Gd O,0.0,2
742,Br C Cl Y,4.7,10
743,W Zr,3.88,5
744,B C Mg,38.5,28
745,Ge Lu Rh,2.79,2
746,Ba Cu Fe O Pr Y,46.0,8
747,C W,10.0,4
748,Cr Ti V,5.6,2
749,Mo S Se,6.3,7
750,Ce Cu Mn Nd O,22.1,5
751,B P Ru Zr,8.4,5
752,Ge Nb Sn,18.1,11
753,Ba Bi Sb,4.46,8
754,B C Ni Pd Y,14.0,12
755,In Sn Te,4.51,29
756,Be Hf,0.0,2
757,Fe Ga Pu,0.0,1
758,B C Pd Y,24.0,4
759,Au K,0.0,1
760,Ge Pr Pt Sb,4.43,8
761,S Y,1.9,1
762,La Pr Se,4.81,7
763,Ir La Pr Zn,0.28,3
764,C Co Mg Ni,7.42,4
765,Mo S Sn,14.2,7
766,Rh Sc Sn,3.2,2
767,As Fe La O P,11.67,12
768,Ca Cu Ho O Sr Tl,80.0,1
769,Fe P Yb,0.0,1
770,Ti V,12.8,26
771,Ho Ni,0.0,1
772,B C Er Fe Ni,9.535,10
773,C Si W,3.9,3
774,Ge U,1.4,5
775,Cu Eu O Ru Sn Sr,30.3,2
776,Co Na O,0.0,5
777,Ba Cu Er O Pr,93.9,10
778,Ce Cu Dy O Pb Sr,0.0,6
779,Ba Ca Cd Cu O Pb Sr Y,49.0,5
780,Bi Ca K O,8.7,1
781,Bi Ca Cu Ga O Pb Sr,104.4,7
782,Pd Pt Rh,0.0,2
783,Ba Cu Hg O Re,97.0,13
784,Ce Ir Si,1.53,2
785,In Se Sn Te,3.9,6
786,Ba Ca Cu Ge Hg O,124.0,1
787,Fe P Ru Zr,10.3,3
788,Fe Mo,0.645,2
789,Ba Cu La Nb O Pr,0.0,3
790,Os Ti,0.46,1
791,Nb Pt,9.516428571,7
792,Cr Ga Nb,14.9,8
793,Cu Ir S Zn,3.32,11
794,Al Nb Ti,17.7,6
795,Ce Cu Ge Si,0.52,10
796,C Ca Y,10.5,4
797,Er Mo S,1.433333333,1
798,Bi Cu La O Pb Sr Y,28.6,12
799,As Sn Te,0.088,11
800,As Ge W,0.0,1
801,Cu I Y,10.1,1
802,Mn Mo,0.0,2
803,Ba Ca Cu Fe La O Y,80.0,8
804,Ga Si V,18.6,20
805,B Co Sm,0.0,1
806,Ba Cu O Pr Sr Yb,81.0,15
807,Ru Si Tm,0.0,1
808,Al Sb V,6.4,6
809,Ce Cu Eu Gd O,5.7,5
810,Ba Cu Lu O Pr Sr,79.0,14
811,K Ni Se,0.8,1
812,Co Mg Ni,7.63,4
813,C Mo,14.7,9
814,Ce Cu Eu O Ru Sr,44.0,11
815,Ca Cu Er O Pb Sr,70.0,1
816,C Hf Zr,1.68,2
817,C Na Rb,1.966666667,1
818,Cr Ru,3.468,11
819,Ge Ir Sc,1.4,1
820,K Tl,0.0,1
821,Ba Ca Cu O Tl Y,110.0,7
822,Ba Cu O Pr Yb,89.5,16
823,D0+ Nb,9.23,3
824,La P Pd,0.75,1
825,B Cu O Sr Y,0.0,5
826,As Fe O Rh Sm,9.6,1
827,Ca Cl Cu Eu O,0.0,1
828,Ba Cu O Sn Sr Y,77.0,11
829,Na Sb,0.0,1
830,C Mo Ti,13.5,5
831,Pd Sb Sc,1.56,1
832,Ru Zr,5.7,10
833,Nb W,7.25,3
834,Cu La O Pr,20.2,2
835,Cl Cu O Pb Sr,0.0,3
836,Al Ce Rh,0.0,1
837,Al Ca Cu O Sr,77.0,5
838,Pd Th,0.75,6
839,Fe Ni Th,1.05,1
840,Ir Si Tb,0.0,2
841,B Lu Zr,5.97,5
842,Fe Th,2.016666667,1
843,Au Sn,2.38,10
844,Be Mn,0.0,4
845,La Sn Tl,1.5,3
846,Ba Cu Dy O Sr,86.3,12
847,C Ni Th Y,8.3,5
848,Bi Cd Pb Sn,8.2,3
849,Bi F La O S Sm,5.43,8
850,B Ho Ru Th,6.3,1
851,Ag Ba Si,3.2,4
852,C Dy,0.0,1
853,C Mn,0.0,1
854,Ca Cu O Sr Tl Y,93.0,12
855,As Ba Fe Na,33.85,17
856,Ir Si Th,6.5,4
857,Dy Rh Si,0.0,2
858,Ir Pt Te,3.07,13
859,Ba Co Cu Gd O,33.0,4
860,C Ca,11.303,2
861,Hf Mo,2.92,10
862,Ba Na Si,4.8,4
863,Cd V,0.0,1
864,Th U,1.182,12
865,Ta Zr,7.7,12
866,Ba Ca Cu Er Hf O,84.7,7
867,Fe S Te,10.0,6
868,Be Mo,2.5275,5
869,Ir Os Rh,0.55,24
870,Ba Cu Fe H O Y,47.0,3
871,C Re,1.98,1
872,Si Zr,3.54,12
873,B Mo Ta,7.0,3
874,Cu La O Ru Sr,30.55,19
875,Al Ba Ca Cu O Y,94.5,6
876,B Gd Rh,0.0,2
877,Al Cu La O Sr,30.4,6
878,Ga Ge Nb,15.35,3
879,Ba Cu La O Ti,0.0,4
880,Ho Pd Te,2.8,3
881,Nb Ta Zr,10.4,3
882,B Ho Ir Rh,6.41,6
883,Ca Cu O Sr Tl Yb,84.0,6
884,Rh Se,6.0,6
885,Ba Cl Cu O Pb,0.0,1
886,Cr Cu O,132.0,1
887,Al C Nb V,0.0,1
888,Ba Ca Cu Gd La O,80.0,14
889,Fe Se Sr,38.0,1
890,Al Ce Pd,0.735,2
891,Al Cr Fe,0.0,10
892,S Sr W,3.5,1
893,Be Cr,0.0,3
894,C Ca Cu O,57.0,6
895,Cu Se Ti,4.17,18
896,Co Ni P,0.0,2
897,Nb S,5.821818182,7
898,B Ru Tb,0.0,3
899,As Ce Co Fe H,23.0,9
900,Ge Mo,3.055,8
901,Ce Te,2.7,1
902,B Ru W,3.38,1
903,Hg K,3.42,6
904,Cu O Sm,0.0,1
905,Cu Nd O Th,22.5,2
906,Ba Cu Hg O Tl,87.5,2
907,Ba Cu La Li O,0.0,5
908,Cu La Li O Sr,38.25,8
909,C Ir W,2.1,1
910,Ni U,0.54,4
911,C La,11.0,7
912,Cu Dy O Ru Sr,0.0,2
913,Cu Ga La O Sr,29.8,13
914,Al Pd U,1.94,7
915,Dy Pb Pd,0.0,1
916,Ir Rh Te,4.49,10
917,Ba Ce Cu Eu O,25.0,2
918,Co Cr Cu S,3.62,5
919,Ba Ca Cu Hg O,135.8,34
920,As Pt,0.0,2
921,Ba Ca Cu O Pr Y,87.0,21
922,Ba Ca Cu Hg O Pb,143.0,9
923,Os Si Y,10.8,4
924,Ba Bi K O Pb,21.5,12
925,Ir Li Si,3.75,1
926,Ba O Sr Ti,0.525,3
927,Al B Li Pt,2.86,2
928,Bi O S Th,0.0,1
929,Au Hg,0.0,1
930,Co Si,1.306666667,2
931,Ba Cu Gd O Pr,93.1,27
932,Ba Ca Cu Hg O Re Sr,131.3,3
933,Ga Ge V,13.6,2
934,Ca Cu O Sr Tl Tm,84.0,1
935,Al Ni U,1.155,9
936,B Ir Y,0.0,1
937,Ba Cu Gd H O,84.0,4
938,B C Mo,12.5,6
939,Cu O Sr Tl Y,45.0,2
940,Be Pd,0.0,4
941,C Mg Ni,8.15,13
942,B Ta,4.0,5
943,C,7.4,2
944,Ag F H O,1.5,2
945,C Cd Ni,3.133333333,1
946,C Cu N O Sr,35.0,7
947,Be Mo Re,8.6,3
948,As Fe O Sm U,47.0,2
949,Rh Ru,0.38,4
950,Gd Pd Sn Y,3.24,3
951,Au Nb Rh,11.4,10
952,Ba Cu Nd O Sr,91.1,20
953,Ba K O Sb Ti,6.1,7
954,Cu Gd O Rh Ru Sr,34.575,3
955,Mo Se Tl,12.2,4
956,Ce Cu O Pr Y,16.0,7
957,As Ba Cu Fe,2.15,7
958,La Ni Sn,2.25,2
959,Rh Sn Th,1.9,1
960,C Y,14.85625,8
961,Ga Nb Sn,18.3,14
962,Pb Se Sn Ti,4.53,5
963,Nb Sn Ta,18.3,17
964,Au Pd Te,4.6,4
965,Ba Co Cu Eu O,72.7,8
966,Ir La Si,2.3,4
967,Co Ga Np U,7.2,1
968,C Th Y,17.0,25
969,Ba Co Cu Er O,73.0,7
970,Cu La,6.0,3
971,Cd In La,9.55,2
972,N Nb O,17.7,8
973,B Ir Sm,0.0,1
974,S Se Ta,3.97,8
975,Bi F Nd O S Sm,5.58,16
976,B Mo P,9.2,4
977,B Li Ni Pd,7.7,5
978,Be Os Re,9.8,2
979,Co La Ru Si,6.62,3
980,Ca Cu O Pb Sr Y,77.0,19
981,C Mo Si,7.6,2
982,Cu Mo O Sr Tb,37.0,3
983,Si V,16.95,20
984,Nb Sb Sn,17.04,11
985,B Ru Yb,0.0,2
986,Bi Mg,0.85,3
987,As Ca Fe K,33.1,1
988,Nb Pb S,2.72,3
989,Co Ti,3.8,5
990,Cr N Nb,1.2,3
991,Ce F Fe O P,0.0,1
992,Fe Se Te Zn,13.5,4
993,C Ca Cu O Sr Y,60.3,9
994,Ag Hg,0.64,3
995,Pb Sb,7.83,4
996,P Ru Y,8.5,2
997,B Er Ir,2.22,2
998,Gd La Sn,5.94,4
999,C Cu K O Sr,23.0,8
1000,Os P Y,3.0,1
1001,As Ba Fe Rh,24.9,6
1002,Al Lu,0.0,3
1003,Hg In Pb Sm,6.9,1
1004,B Fe Mg,37.8,8
1005,Bi Ca Ce Cu O Sr,80.0,4
1006,Bi Cu F La O Sr,30.1,4
1007,B Ru Tb Th,0.0,1
1008,Au Nb,11.1,8
1009,B Be,0.755,3
1010,Ge Pt Th,4.71,2
1011,Fe Lu Si Y,4.16,5
1012,As Ca F Fe Ni,15.4,4
1013,As La,6.5,2
1014,Ta Ti V,4.6,4
1015,Sn Ta V,3.7,6
1016,Tm,0.0,1
1017,B C Ho La Ni,7.44,5
1018,Cu La Na O,31.0,10
1019,Ba Ca Cu Gd O Sr,71.0,4
1020,Ni Ta,0.9,1
1021,Mn Ti Zr,0.0,1
1022,Mo S Y,2.66,2
1023,Er Os Sn,1.3,2
1024,Al Ca Fe O P,17.1,3
1025,Ca Cu O Pr Sr Tl,88.0,6
1026,Nb Tc,12.9,8
1027,Ga Mn V,10.1,3
1028,Cu Zr,1.173333333,2
1029,Bi Y,2.25,2
1030,Gd Os P,0.0,1
1031,Co Cu O Sr Y,27.0,4
1032,Ca Cu O Y,0.0,3
1033,C Ca Cu O Sr,90.0,2
1034,Cu Gd O Sr,43.5,1
1035,B Os Tm,0.0,1
1036,Ca Cu O Sr V,107.0,5
1037,Cr Cu O Sr Y,0.0,3
1038,La Ni Pt Si,3.23,8
1039,Pt Si Y,1.57,1
1040,Nb Re,9.116666667,14
1041,Co Ge Nd,0.0,1
1042,Se Ta Te,2.05,9
1043,B Ir Mg,33.2,7
1044,Ce Eu Gd La,0.0,1
1045,Nb Si V,15.8,6
1046,Mo Te Tl,5.84,1
1047,Bi Ca Cu O Sr Yb,91.65,7
1048,Pd Sb Ti,1.61,1
1049,D0+ Pd,8.25,6
1050,Pb Pd Tl,1.78,1
1051,H Nb,7.83,5
1052,C K Rb,27.0,3
1053,As La Pd,0.97,1
1054,La Ru Th,5.87,4
1055,C Sr,4.4,2
1056,Ba K O,30.7,2
1057,Al Nb Y,0.86,1
1058,S Sn Ta,2.96,5
1059,Ga Nb Ni,14.1,8
1060,Os Si Zr,1.72,1
1061,Cu O Sr V Y,16.0,4
1062,Ba Ge,10.0,4
1063,La Pr,5.265,2
1064,Cd Pb,7.124,1
1065,Fe Si Sm,0.0,1
1066,Dy Os Si,3.5,2
1067,As Ca Co Fe H,23.2,9
1068,Ba Fe P,0.0,1
1069,Ba Cu La O Tl,34.0,4
1070,Cd Mo S,2.923333333,2
1071,Sb Ti,6.26,3
1072,Ba Cu O Tm Y,91.0,1
1073,Ba Pd Si,2.91,4
1074,Li Mg,11.0,1
1075,Cu La O Sr Ti,33.0,10
1076,Hg Sn,5.1,3
1077,C H Sr,5.6,1
1078,U,0.581666667,1
1079,As Cr Fe O Sr,0.0,2
1080,As F Fe La O P,27.0,15
1081,Ce Cu Gd O Sm,21.4,27
1082,Ba Cu Er Ga O,90.0,3
1083,As Co Fe O Pr,15.03333333,7
1084,B C Si,1.4,2
1085,Nd S Ta,4.3,1
1086,Ba C Ca Cu O,117.0,3
1087,Mg Zn,0.925,5
1088,Ag Th,2.225,1
1089,Re Sc,2.2,2
1090,Ba Cu Dy Ni O,83.0,6
1091,Pd Ti,4.85,11
1092,Be Pt,2.3,2
1093,As Ga,5.7,1
1094,Mo Nb,8.41,11
1095,Ba Cu Er O Zn,81.0,9
1096,Cu F O Sr Yb,0.0,1
1097,B Nd Rh,5.4,4
1098,Nb Pd S Se,4.27,8
1099,B C La Pt,10.35,3
1100,Ba Ca Cu Nd O,84.5,18
1101,Lu Rh,1.27,6
1102,Ho Os Si,4.5,2
1103,Am Cu O Pr,0.0,1
1104,C Tc,3.85,1
1105,Al Ca Si,6.63,14
1106,Ir Pt,0.066,2
1107,Fe Ni Se,11.3,7
1108,Ce Cu Si,0.7,6
1109,B Mo,7.775,7
1110,Pd Se Ti,1.93,5
1111,Mo Ti V,6.9,3
1112,Fe Mn Se Te,14.4,1
1113,Er,0.0,1
1114,Au,0.0,1
1115,Ga Yb,0.0,1
1116,Nb Si Sn V,4.0,1
1117,Ce Cu Ni O Pr,15.89,4
1118,Mo S,1.8,3
1119,As Dy Fe O,51.0,1
1120,As Fe P Sr,28.93333333,7
1121,Ba Ca Co Cu O,0.0,2
1122,Au Pt Te,4.1,1
1123,La Se Y,3.92,1
1124,Ge Ni V,0.0,1
1125,H Th,8.35,3
1126,Ca Cu Si,3.2,5
1127,Bi Cu O Sr,91.5,14
1128,Rh Ta Ti,2.3,1
1129,C Lu Th,11.7,4
1130,Fe H Li O Se,42.0,2
1131,As F Fe O Sm Te,40.0,1
1132,C Fe Mg Ni,8.58,11
1133,As Fe Pt Sr,16.3,7
1134,Ru Se,0.0,1
1135,Ce Os,0.0,1
1136,As Ca Dy Fe Pt,20.9,1
1137,Ce N,0.0,1
1138,Ag Cu Sn Zn,0.0,1
1139,C Hf Ta,7.9,2
1140,Ba Cu O Y Zr,92.3,6
1141,Bi Ca Cu F O Pb Sr,117.6,3
1142,Ba Ca Cu Hg O Pb Y,127.0,1
1143,Ir Sn Y,2.2,1
1144,Ba Cs Cu O Y,93.75,6
1145,V Zr,9.64,7
1146,Al Au In,0.0763,8
1147,C Ge Y,10.6,2
1148,Al Mg,1.7,8
1149,Cu O Sr Ti Y,58.0,11
1150,Ba Si Sr,7.2,3
1151,Ag Pd Th,1.2,1
1152,Ru Sc,2.09,2
1153,Mo Pb Se Yb,12.3,9
1154,Ba Cu Gd Hf O,86.9,4
1155,Ba Cu Ho O,92.9,9
1156,Al Be Nb,19.8,5
1157,Cu Eu La O Ru Sr,14.0,3
1158,Al Li,1.29,4
1159,Al Re,3.35,4
1160,B Ir Lu,0.0,1
1161,Mo Si,11.7,8
1162,La O Sr Ti,0.0,7
1163,Cs Cu La O,0.0,1
1164,Ag F N O,1.04,2
1165,C Fe Tm,0.0,1
1166,Gd Mo S,1.6,2
1167,Ba Si,8.5,7
1168,Be Re,9.645,7
1169,As Co Fe Sr,18.365,19
1170,Nb Pb Se,4.8,4
1171,As Ca Fe O Sr V,25.8,3
1172,Hf Ta V,10.45,6
1173,La Rh Sb,2.1,1
1174,C Ti Y,14.5,6
1175,Mo Nb Pd,1.53,5
1176,As F Fe La O Sb,30.1,2
1177,Eu Nb O Sr,0.0,4
1178,Hf Nb Ti V,0.0,2
1179,B Dy Lu Ru,7.34,2
1180,As In Nb Sn,17.99,1
1181,Ag Sn,0.09,10
1182,Ba Ca Cu Ni O Y,91.0,6
1183,Bi Cu O S,5.8,6
1184,Ge Sn V,5.46,3
1185,Ga Hf V,6.4,1
1186,Al Nb Se,18.4,6
1187,B C Pt Th,6.6,1
1188,Mn Ni Zr,1.92,3
1189,Bi Na,2.25,2
1190,Ce Cu Eu Fe O Sr,25.7,4
1191,Al Cr V,1.46,8
1192,Ca Se,0.0,1
1193,Ba Cd Cu O Y,93.2,8
1194,Cu La Nd O,35.9,9
1195,Hf Si,0.0,3
1196,C N Na,14.7,3
1197,Ru Ti V,6.58,3
1198,Cu La Nd O Zn,35.6,2
1199,Ba Cu Ga La O,14.3,8
1200,B Ba Cu Gd O,0.0,1
1201,B Ce Pt,0.0,1
1202,Bi Cu Se,3.8,5
1203,Ba Cu Lu O Pr,89.7,6
1204,Bi Cu O Pb Sr,0.0,5
1205,Fe Se,9.62,13
1206,Au Tl,4.25,3
1207,Ca Rh Sn,8.7,2
1208,Sb Sn,3.96,9
1209,Pt Y,2.835,9
1210,Al Au Sc,4.4,1
1211,B Er Ru Th,7.9,1
1212,Ba Ca Si,7.65,3
1213,As Cd Sn,2.29,1
1214,Ce Ge Pt Si,0.63,3
1215,Te Ti,0.0,4
1216,Lu Ni Si,0.0,1
1217,Mo Os,11.0225,3
1218,Mo Pt Re,11.25,10
1219,Ag Al,1.128,8
1220,Ba Cu Gd O Sr,86.0,11
1221,B Nb O,0.0,4
1222,Ca Ga Ge,0.0,1
1223,As Ca Fe Nd Sb,43.0,2
1224,Al C Ni,0.0,1
1225,Bi Pb Tl,7.214,1
1226,Al Nb Zr,18.3,10
1227,Be Ga,6.7,7
1228,H Nb Pd,4.66,13
1229,H Mo Nb Pd,5.46,4
1230,As F Fe Ni O Sm,45.7,4
1231,Mo S Yb,8.6,3
1232,Ag Bi,5.3,4
1233,B Ba Pt,5.6,1
1234,C H K N Rb,0.0,1
1235,Al Co,0.0,1
1236,Nb Pd Rh,2.55,4
1237,La Sn Tm,5.49,5
1238,Gd Ru,0.0,1
1239,As Fe La O Zn,14.1,6
1240,B Li Pd,8.19,3
1241,C Ho,0.0,1
1242,Ca Cs Li Nb O,5.51,5
1243,B Nb Y,9.3,1
1244,B Er Rh Y,10.4,6
1245,Ce Cu O Sm Y,15.0,4
1246,O Rh Ru Sr,0.0,2
1247,Ir Os,1.69,5
1248,Mo Ni O S,0.0,1
1249,Cu Se Te,1.8,2
1250,Bi F La O S Se,3.78,8
1251,As Ca Co F Fe,22.93333333,4
1252,Bi Cu Nd O Sr Y,63.38,12
1253,As Co Sc,0.0,1
1254,Ca La Ni O,0.0,2
1255,Cl Cu O Pb Ru Sr,0.0,1
1256,B Ba Cu Eu O,0.0,1
1257,Ba Ge Ni,0.0,1
1258,As Ba Cr Fe,0.0,6
1259,Hg Pb,7.134,8
1260,P Pd Tb,0.0,1
1261,Bi Ca Cu Nd O Pb S Sr,80.0,4
1262,Ru W,7.5,4
1263,Fe Pd Sb,1.22,2
1264,B N,0.0,1
1265,La Pb Pr,3.3,6
1266,Ir Ru,0.41,11
1267,B Ru Tm,0.0,3
1268,Al Ge U,1.6,1
1269,Hf Rh Si,1.15,1
1270,Ce Cu Eu Nb O Pr Sr,21.4,1
1271,Mn Ni U,2.7,2
1272,As Dy F Fe O,45.0,1
1273,Bi Ca Co Cu O Pb Sr,50.7,5
1274,B Tm Y,0.0,1
1275,D0+ Th,8.35,2
1276,Ca Nd Ni O,0.0,5
1277,Mo Se Sn,4.85,7
1278,Cu In Ti,0.0,1
1279,Pt Th,3.13,7
1280,Dy Pd Sn Y,3.46,4
1281,Cu La O Sr Tl,38.5,12
1282,P Pr Ru,1.8,1
1283,Hf Nb,17.0,7
1284,Cu Ho La O Sr,32.0,5
1285,As Co Fe La O,14.0,10
1286,As F Fe Nd O,53.0,11
1287,Be Cu,1.11,4
1288,Ba Cu Er Fe O,88.0,4
1289,Nb Sn Ta V,12.2,6
1290,As Fe O Sm,55.0,5
1291,Al Gd La,5.6,9
1292,Fe Ga Nb,17.3,6
1293,Pt Si Sm,0.0,1
1294,Ni Pd Sb,1.5,2
1295,Al C Nb,0.0,2
1296,F Fe Nd O P,2.9,1
1297,B Be U,1.89,3
1298,Nb Sb,8.6,4
1299,Ba Cu Eu O Zn,0.0,3
1300,B Ba Ca Cu O Sr Y,55.6,4
1301,B C Ni Tb Y,14.42,14
1302,Mo S Zn,3.12,3
1303,Ba Cu Er Hf O,86.0,4
1304,Ca Cu Fe O Sr Y,20.0,6
1305,Cu Mg Si,0.0,1
1306,Si Ti V,14.55,4
1307,Lu Tc,9.9,1
1308,Cs S Ta,3.8,1
1309,Fe Nb Ti,8.5,4
1310,Gd Ru Y,3.5,2
1311,Ce Co In La,2.0,8
1312,B Eu Ru Th,1.5,1
1313,Bi Cu O Sr Y,6.16,5
1314,Bi Cu La O,34.9,2
1315,Fe O P Pr,3.586666667,1
1316,C W Y,14.8,3
1317,Bi F La O S,10.26,9
1318,Mo Si V,16.0,8
1319,Cr Mo,0.71,7
1320,Ir W,4.475,7
1321,Ce Cu Gd Mn O Ru Sr,0.0,1
1322,Cu O S Sr Zn,0.0,1
1323,Ba Ga Ge,7.5,2
1324,Al Co Fe,0.0,7
1325,Bi Ca Cu La O,0.0,1
1326,B Ca Rh,4.0,2
1327,As Eu Fe Ir,21.66666667,3
1328,B C Mo Ta,5.6,2
1329,La Pb Rh,2.2,1
1330,Be Fe,0.0,4
1331,Bi Pt Sb,1.21,1
1332,Fe Lu Sc Si,4.83,3
1333,Ba Pt Si,2.6,2
1334,Ge Ni Pd Sr,3.15,2
1335,La Ni P,2.6,1
1336,Cu Rh Se Sn,2.86,6
1337,B La N Pt,6.7,1
1338,As Ba Fe Ir,27.4,3
1339,Ca Cl Cu Na O,28.5,23
1340,Ba Cu Dy Fe O Sr,37.9,1
1341,K Mo S,6.2,2
1342,Ce Cu Eu O Y,5.2,8
1343,H Rh Zr,11.1,7
1344,Ce Ga V,7.5,1
1345,Fe Hf,0.0,2
1346,Ca O Ti Y,0.0,3
1347,Ba C Cu N O Sr Tl,49.0,2
1348,Ba Cu Ga Nd O,53.0,5
1349,Bi F Pr S Sr,0.0,1
1350,Nb Pt Ru,0.0,4
1351,Ir U,0.14,3
1352,Bi Ce Pb Te,3.0,8
1353,As F Fe O P Sm,46.8,5
1354,Ba Cu Mo O Sr Y,86.0,4
1355,Ba Ca Cu Lu O,80.0,10
1356,La Mo Se,11.23333333,4
1357,K Nb O Ta,0.0,6
1358,Ce Cu La O,30.3,13
1359,Ge,3.9475,1
1360,Ca O Sr Ti,0.525,3
1361,B Rh,0.0,3
1362,Ca Cu,0.0,1
1363,Bi O Pr S,0.0,1
1364,F Li O Rb W,3.4,3
1365,Ce Pr Ru,6.55,4
1366,B Co Y,0.0,3
1367,C Mo Ru,13.7,2
1368,Ga Mn Nb,11.2,10
1369,Bi Nd Ni,4.2,2
1370,C Y Zr,13.0,1
1371,Fe K S Se,32.0,6
1372,Ce La Sn,4.33,5
1373,P Pd,0.85,4
1374,Pr Rh Si,0.0,1
1375,Al Ca Cu O Sr Y,14.0,6
1376,Ce Ru Y,4.92,1
1377,Ce Ge Pt,0.0,2
1378,As Fe O Pr Sb Sr,22.0,4
1379,In S V,5.4,4
1380,As La Ni O,2.71,1
1381,Dy Ir Sc Si,6.95,7
1382,Ru Si Y,3.51,3
1383,C H K N,28.0,2
1384,B C Ni Ru Y,12.8,3
1385,Ge Te,1.55,6
1386,Ce Si V,15.32,2
1387,Co Pd Sb,1.57,1
1388,Pt Si Ta,3.54,1
1389,Ca Cu Ga O Sr Y,42.0,10
1390,Fe Rb Se Tl,32.5,8
1391,Ni Se Tl,3.7,1
1392,B C Lu Ni V,2.94,2
1393,Ba Ca Cu Dy O Zn,28.0,2
1394,Bi Ca I O Sr,0.0,1
1395,C Cu La Ni,3.48,5
1396,Ba Ca Cu Ho O,87.0,7
1397,Al Ta,0.795,2
1398,Be Rh,1.37,9
1399,Cu Mn Zr,2.11,2
1400,Li Nb O,5.5,3
1401,Be Mg Re,10.1,1
1402,Co Ga Zr,5.79,6
1403,H V,0.0,2
1404,Ge In Sn Te,2.36,14
1405,Bi C Cu O Sr,30.0,1
1406,Tc W,10.4,8
1407,H Si,17.0,1
1408,As Fe Ir Sr,24.2,1
1409,Ce Co In Yb,2.13,11
1410,B Gd Rh Y,10.1,3
1411,Nd Ni O Th,0.0,4
1412,Ba Ca Cu Li O Si Tl,113.0,3
1413,La Pd,1.48,2
1414,Au Ce Si,2.051666667,1
1415,C Rh Ta,10.0,1
1416,B Be Mg,39.0,5
1417,B Ru U,0.0,2
1418,Fe Se Tl,22.4,2
1419,As Fe Gd O,53.6,3
1420,Co Nb V,0.0,2
1421,Si Y,4.63,5
1422,Ce S,0.0,3
1423,O W,1.675,3
1424,Cu Ge O Sr Y,0.0,1
1425,Ir Ta,6.6,9
1426,Ba Ca Cu Hg Nd O,128.0,1
1427,Pb Sn,7.75,7
1428,Ga Nb Ni Zr,2.4,4
1429,B C Ce Rh,0.0,1
1430,Ca Cu Gd O Ru Sr,61.0,1
1431,Pt Sn,1.19,4
1432,Al Mo Pd,2.1,2
1433,Ce Cu Ho Mo O Sr,0.0,1
1434,Sb Si V,10.5,1
1435,B Nb Si,7.8,6
1436,Mn Si,0.0,1
1437,Ca Cu Hg Mo O Sr,106.0,1
1438,Au In Pd Y,2.68,5
1439,Bi Ca Cu Ni O Sr,92.55,4
1440,Ca Cl Cu Er O,0.0,1
1441,As W,0.9,3
1442,As Ca F Fe H,0.0,1
1443,Ce Ge Rh,0.45,2
1444,Ga In V,12.7,2
1445,Ta Ti,9.05,8
1446,C La Tl,0.0,2
1447,Al B Nb,19.8,3
1448,As Nb Sn,18.19,2
1449,Ce Gd Ru,4.69,2
1450,B Rh Tb,0.0,2
1451,Hg Li,1.7,2
1452,Ce Ge Pr Pt,5.75,16
1453,B Sc,0.39,3
1454,Rh Si Tm,0.0,1
1455,Cs Fe Se,29.2,4
1456,Er Pd Sn Y,4.38,10
1457,Ba Ca Co Cu Er O Sr,81.0,5
1458,Ce Co Cu O Sr Y,24.0,5
1459,As Ba Fe P,30.25,17
1460,Cr Fe K Se,20.0,2
1461,Ag La,1.073333333,1
1462,P Rh Ru,3.6,3
1463,As Ba Fe La,22.7,8
1464,B Ba Cu O Tb,0.0,1
1465,Ca Cu Ho O Pb Sr,75.56666667,2
1466,Mo Pr S,2.55,1
1467,Br Cl Cu O Pb Sr,0.0,3
1468,B Rh Y,10.95775,2
1469,Cu S Se,2.2,2
1470,Ce Cu O Pr,23.6,19
1471,Be Ir,1.5,3
1472,C Re Y,0.0,1
1473,Ru Y,2.23,2
1474,Si Ta,4.28,9
1475,Hg Pt,0.0,4
1476,Fe H Li Se,34.0,1
1477,Cu La O Sr Y,17.0,1
1478,B C Co Dy Ni,4.1,3
1479,Ca Cu O Sr Th Tl,55.3,4
1480,Ca Cd Cu O Pb Sr Tb,19.0,5
1481,B Nb Ru,6.0,1
1482,Ba Cu Er O Sr,78.0,1
1483,Ge Pd Si Sr,2.76,3
1484,Cd Hg,1.7,5
1485,B Lu Ru,10.054,3
1486,Ce Cu Nd O Zn,18.1,10
1487,Co Rh U,2.0,2
1488,Cr Rh,1.1,6
1489,Lu Pb Pd,2.4,1
1490,Ce Cu Gd O Ru Sr,45.0,7
1491,Ba Ca Cu Fe O Tl,106.0,1
1492,Cr Ti,4.18,5
1493,Al Au Ga,0.158,3
1494,Nb Si Ti,5.1,8
1495,Al Ti V,5.1,9
1496,Ga Ge Sr,1.3,1
1497,Rh Sc,0.9,4
1498,B C Gd Lu Ni,13.28,4
1499,Co Fe U,3.05,3
1500,C Ge La,3.3,1
1501,Ir Sc,2.46,6
1502,C In Zr,0.0,1
1503,Ba Ca Cu Li O Tl,117.0,1
1504,B Mg Sc,41.4,4
1505,Ba Nb S,0.0,1
1506,Ga Ir,2.225,1
1507,Ba Ca Cu Ga O Sr Y,64.0,4
1508,As Ca Cr F Fe,0.0,1
1509,Co Rh Sn Tm,1.97,3
1510,Er Ru Sn,0.0,1
1511,Cr Ga,0.0,2
1512,Mo Se,6.28,5
1513,Tl Y,1.52,1
1514,B Co Mg,37.4,6
1515,Ba Cu Gd O Tl,0.0,1
1516,As Co F Fe Nd O,40.1,3
1517,B Si Ta W,6.5,1
1518,Cu Nd O Sr,40.0,8
1519,Ca Cu Hg Nd O Sr V,67.0,1
1520,As Ru,0.0,2
1521,La Se,8.326,3
1522,C Cu Mg Ni,6.8,3
1523,B W,2.133333333,3
1524,Cu Dy F O Sr,0.0,1
1525,Co Ru,0.4,6
1526,B C Fe Ho Ni,7.0,1
1527,Pd Sr,0.0,1
1528,Co Ni Zr,6.0,11
1529,Ba Cu Nd O Ti,0.0,2
1530,As Ba O Sb Ti,0.48,3
1531,H Pd,9.275,13
1532,Cu Dy F La O,0.0,1
1533,Cu F Nd O,27.0,13
1534,Mn U,2.4525,1
1535,Ce Cu Mo O Sr Tm,0.0,1
1536,As F Fe O Sm,55.0,11
1537,Ge Pt Y,3.3,3
1538,As Ca Ce Fe,36.2,4
1539,Ir Mo Nb Pt,6.5,3
1540,B La N Ru,0.0,2
1541,Er Pb,7.4,1
1542,Be Os,9.2,7
1543,Fe U,3.88875,4
1544,Eu Mo Pb S,12.3,1
1545,Au Nb V,8.4,7
1546,As Pb,8.4,1
1547,Ag Cd,0.0,2
1548,Nd Os Pr Sb,1.73,9
1549,C Nd,0.0,1
1550,Re Si V,4.7,3
1551,Bi F Nd O S,5.44,15
1552,Ba Ca Cu Er O,86.0,9
1553,As Fe K Na,2.9,1
1554,Ce Gd Ru Y,4.55,2
1555,C Th,4.1,2
1556,Ga Y,2.0,4
1557,Bi La Ni,4.41,3
1558,B Ce Os,3.5,1
1559,Au Ga In,0.137,4
1560,Pt Ru,0.43,3
1561,Al Pb,1.2,1
1562,Cu Mg,0.0,1
1563,Ba Cu Mn O Y,63.0,4
1564,C H N Rb,0.0,1
1565,Ir S,0.0,2
1566,Au Lu,0.185,1
1567,Be Si V,16.6,2
1568,B C Fe Ni Tm,7.97,6
1569,Br Mo S,13.4,1
1570,Ir Nb,9.8,19
1571,Rh Sr,6.2,1
1572,Bi Cd Sn,3.69,2
1573,Ce Cu Ge O Sr Y,17.5,1
1574,P Ti,0.0,2
1575,Br N Ti,0.0,1
1576,Pd Si,0.93,1
1577,Rh Sn Tm,2.3,4
1578,Hf V Zr,10.1,11
1579,Nb P Ru,0.0,1
1580,B Co Er,0.0,2
1581,Ca Cm Cu O Pb Sr,0.0,1
1582,Os Pr Sb,1.60125,1
1583,Hg Mg,4.0,5
1584,Bi Te,8.6,4
1585,Al Ga Pd U,1.64,10
1586,Co Sc,0.35,4
1587,Ba Ca Cu F O,120.0,13
1588,Bi Fe,1.0,2
1589,Ge La Pd Ru,4.8,1
1590,Cu Nb O Sr Y,27.0,1
1591,Mo Nd S,3.5,1
1592,Pb Zr,4.6,2
1593,Au Be,1.775,2
1594,Ir Ru Th,4.86,9
1595,Ba Ca Cu Gd O Tl,93.6,5
1596,Au Ba,0.4,1
1597,Cu Sn,6.8,11
1598,Cd Pd,6.92,2
1599,Pd Sb,4.9,8
1600,Nd Pt Si,0.0,2
1601,Ba Ca Cu Eu O Sr,81.0,4
1602,B Gd Ir,0.0,1
1603,Ce Co In Ru,2.25,5
1604,Ba Ca Cu Hg O W,118.0,2
1605,Mo Pb S,14.6,11
1606,Bi Ce F Nd O S,4.68,22
1607,B La,2.05,1
1608,Co Ge Yb,0.0,1
1609,Ba Cu Lu O,88.24,2
1610,Cu Mo O Sr Y,78.0,7
1611,Bi F O Pr S,3.6725,1
1612,Au Ga Mo,9.4,1
1613,Ba Cu La O Y Zn,48.7,4
1614,B Ir Rh Sc Y,3.45,5
1615,As Ba Li O Ti,0.0,2
1616,Cr Re,5.1,8
1617,B Mo Si,5.8,1
1618,Ca O Ru,0.0,1
1619,C Cs Na,11.32857143,4
1620,Al Ba Si,6.0,8
1621,C Mo Zr,13.2,5
1622,Fe Se Sn,7.0,2
1623,Ba Cu Dy O Pr,91.4,11
1624,Cr Zr,0.0,1
1625,B Mo Nb,8.3,2
1626,B Mo Zr,11.2,7
1627,In Yb,0.0,1
1628,Al Y,0.0,6
1629,As Co Fe O Sm,15.96666667,11
1630,B C Dy Lu Ni,11.8,13
1631,Cl Mo Te,0.0,1
1632,B Dy Ru,0.0,3
1633,In Pd,4.45,2
1634,Al Ca,0.0,2
1635,Cu H La O Sr,35.5,5
1636,Cu O Yb,0.0,1
1637,As F Fe La O Y,40.2,8
1638,Au In Y,1.9,2
1639,B Hf Mo,8.4,1
1640,Ce Cu Gd Nb O Ru Sr,30.0,1
1641,N Ti,5.6,5
1642,La Lu Tb,3.959,9
1643,Pt Ti,0.58,2
1644,Bi Nb Se,3.35,3
1645,As F Fe Mn O Sm,37.2,6
1646,Ti V Zr,7.7,5
1647,Os P Sr,0.0,1
1648,Ge Rh,2.12,5
1649,As Hf,0.0,2
1650,Cl Hf Li N Zr,22.6,3
1651,Br Fe Se,5.0,3
1652,Bi Cu Mo O Pb Sr Y,107.1,6
1653,Ca Cl Cu O Sm Sr,0.0,1
1654,Fe Ge Tb,0.0,1
1655,Be Ni,1.48,4
1656,B Y,7.5,3
1657,Bi Dy Ni,4.2,1
1658,La Rh Si,4.4,4
1659,Fe Ti,3.67,4
1660,Te W,0.0,1
1661,O Ti,1.0,9
1662,Ba Ca Cu La O Pr Sr,63.0,12
1663,B Ce La Rh,1.67,3
1664,Os Zr,5.66,8
1665,Cu Gd Ir O Ru Sr,38.0,3
1666,Cu Hg Mo O Sr,66.0,3
1667,C Mg Ni Zn,4.5,7
1668,Ba Co Cu La O,57.0,14
1669,Os Sn Tb,1.4,2
1670,C Ga Mo,3.9,1
1671,Cl Hf Mg N,25.0,1
1672,Ge Si V,14.4,9
1673,Ca Pb Tl,3.68,3
1674,Ag Ga,6.5,4
1675,Ce Cu Eu O,7.75,2
1676,Fe Hf V,7.04,4
1677,Ce Cu O Ru Sr Y,0.0,1
1678,Mo Ru Se,6.21,5
1679,As Ce F Fe O,47.0,11
1680,In Sb Sn,3.743,3
1681,Fe Ge Lu,0.0,1
1682,Fe P,0.0,2
1683,Al Nb Si,19.2,12
1684,Mo Pb,3.52,1
1685,Er Ir Sn,0.0,1
1686,Cu Zn,0.0,3
1687,Al Ca Cu Ho O Pb Sr,76.4,4
1688,Cu Fe Hg O Sr Y,0.0,1
1689,Mg Y,0.0,2
1690,La Ni O,0.0,5
1691,Ba Ga Si,4.05,4
1692,Gd Nb,9.19,2
1693,Os P Tb,0.0,1
1694,Ba Ca Cu O Tm,84.8,4
1695,Ce In Pd,0.69,1
1696,Na O W,3.05,6
1697,As Ca Fe La Pt,35.1,13
1698,As Ce H Ni O,0.0,1
1699,In La,9.61,2
1700,Ba Cu Nd O S,69.0,2
1701,As C F,0.0,1
1702,Re Y,1.83,2
1703,Bi Ce F S Sr,2.8,2
1704,Ce Cu Nd O Sm,22.2,3
1705,Ce Cu Nb Nd O Sr,28.0,2
1706,Pt W,3.02,6
1707,O Rb W,7.7,14
1708,Rh Si Y,2.7,3
1709,Co V Zr,0.0,2
1710,Ba Ca Cu Hg Mo O,131.5,2
1711,Sn Y,0.0,2
1712,Ir Nb Pt,0.0,7
1713,In Nb Sn,18.3,4
1714,Bi Rh Se,0.84,1
1715,Ba Ce Cu La O Sr Y,0.0,1
1716,Al Nb Ta,17.7,4
1717,Au Zn,1.245,4
1718,Ca Ce Cu Nd O,0.0,1
1719,C Cs Rb,33.0,4
1720,Mn O,0.0,1
1721,Bi F La S Sr,3.1,7
1722,B La N Rh,0.0,1
1723,Ce Ni,0.0,2
1724,Fe K Se Tl,30.4,6
1725,As Fe Ir La O,11.85,4
1726,Fe Rb Se,32.6,17
1727,Ba Ca Ce Cu La O,64.8,3
1728,Br Ca Cu Na O,18.0,7
1729,Hf P Ru,11.79666667,2
1730,B V Zr,8.7,3
1731,Bi La,0.76,4
1732,Hf Ru Si,0.0,2
1733,Co Ge,0.0,2
1734,B C Er Ni,11.0,2
1735,Nb Te,1.746666667,5
1736,Rh Ru Se,2.28,4
1737,Ga Ta V,12.3,1
1738,C Cs,0.135,3
1739,Ti Zr,1.8,11
1740,Pd Sn Y Yb,4.37,2
1741,Co In,3.95,1
1742,C Mo Re,13.9,5
1743,Ir Lu Rh Si,5.77,12
1744,As Ba Fe K Ru,37.14,2
1745,Ru Ti,3.5,3
1746,B C,12.0,4
1747,Ho Re,0.0,1
1748,Ba Cu La O Sr Tl,30.0,4
1749,C La Ni Y,2.79,5
1750,Hf W,2.79,6
1751,As Fe O Pr,48.2,5
1752,Ir Re,1.968,9
1753,Si Ti,0.0,3
1754,Al Nb Zn,18.1,4
1755,Cs F Li O W,4.0,3
1756,Bi Te Tl,0.141,1
1757,Cu Pb,6.5,2
1758,Ca Pb,7.0,2
1759,B C Pt Y,10.5,1
1760,Cd O,0.0,1
1761,As Ca Eu Fe,24.0,2
1762,As Eu Fe Rb,36.5,2
1763,Ho Ir Si,0.0,3
1764,Ga Zr,3.85,4
1765,Bi Pb Se,0.0,2
1766,As Fe H La,35.0,5
1767,Sb Tl,5.2,3
1768,Bi Ca Cu O Sr Tm,84.3,11
1769,Ir Ni,0.052,1
1770,Bi Fe Ni,4.08,2
1771,I O Sr T0+ V,0.0,3
1772,La Pd Si,2.625,5
1773,Bi F La O Te,0.0,1
1774,Cu Ir Se,0.0,1
1775,La Ni O Th,0.0,1
1776,Nd Ru Th,4.55,2
1777,B Mo S Sn,15.0,1
1778,Au V,2.2192,2
1779,As Fe La Mn O,0.0,1
1780,Cr Pt,0.0,3
1781,Bi Cs,4.75,3
1782,P Ru,0.0,1
1783,As Ba Ru,0.0,1
1784,As F Fe La Na O,28.0,3
1785,Ca Ga Si,4.2375,2
1786,B Lu Rh,10.093625,2
1787,B Yb Zr,4.4,1
1788,B Lu Ru Tb,4.76,2
1789,C Ge V,0.0,1
1790,C Nb Ni,17.3,1
1791,Ce Th,0.7,2
1792,C In La,0.0,2
1793,Bi C Cu O Pb Sr,54.0,3
1794,Fe Ni Se Te,9.5,4
1795,Fe Ni P,0.0,2
1796,Sn Tl,7.1,2
1797,Ag Ge Pd Sr,2.64,3
1798,Ba Cu O Ti Y,82.0,4
1799,B Ta W,1.94,3
1800,Ag F O,0.3,1
1801,Ge Ir La,4.7,2
1802,Ge Nb Pb Sn,17.84,2
1803,B C Ni U,0.0,1
1804,Ca Cu F O Sr,111.0,8
1805,B Li Pt,2.728,2
1806,Au B C La Pt,11.0,4
1807,H Na O S Sb Ta,3.5,1
1808,Ba Bi Ca Cu Hg O,130.0,1
1809,As Fe Gd O Te,25.0,1
1810,Al Ti,0.73,4
1811,C Sc,0.0,3
1812,Ge Th,0.0,3
1813,C Si Y,11.3,2
1814,Ni Zr,3.59,19
1815,Al Ge Na,0.0,1
1816,La Rh,2.6,4
1817,Ge Pr Ru,0.0,1
1818,Pr Th,0.95,4
1819,In Ni Ti,0.0,1
1820,Ga Pb V,13.2,1
1821,Mg Pt Si,2.5,1
1822,B Ce Y,1.6,2
1823,Ir Sb,0.0,2
1824,Ge La Ru,3.9,1
1825,Fe La Ru Si,6.22,5
1826,Fe Si,0.0,1
1827,Ca Cu Ge O Sr Y,90.0,7
1828,Ba Cu Gd Mo O,82.4,4
1829,F Fe La O P,7.8,4
1830,Fe V Zr,6.41,4
1831,Fe Ni U,3.0,3
1832,Ca Co Cu O Pb Sr Tl,65.0,2
1833,Ga Nb Zn,16.4,4
1834,B C Ho Ni,8.6,3
1835,Nb O,9.23,9
1836,Cu O Pr Re Sr Y,39.1,5
1837,Ge Sb V,5.86,2
1838,Cu O Sr Tm,62.0,4
1839,C Nb W,13.2,8
1840,Cu Gd O,0.0,1
1841,Nb Si Sn,17.8,5
1842,Ba Cu Eu O Y,94.8,8
1843,As Fe La Sr,20.5,1
1844,In Th,0.0,2
1845,Ce Ge Ir,0.805,2
1846,B Lu Os,4.655,2
1847,Ba Cu O S Sr Y,78.1,1
1848,Au In Yb,0.0,1
1849,Ge H V,5.83,2
1850,Dy La,3.77,1
1851,As La Ni O Sr,3.7,2
1852,As Cs Fe Sr,36.8,2
1853,Mg Nb,5.6,1
1854,Pr S,0.0,1
1855,Cu Gd O Ru Sr Y,32.2,1
1856,Ca Cu O Tm,30.0,2
1857,P Si V,16.6,2
1858,Sn U,0.0,1
1859,C N Ta,12.01,5
1860,Ag Ba Cu O Y,91.3,5
1861,Ce Cu Ho O Sr,0.0,1
1862,Si Sn V,12.85,4
1863,B Ba Ca Cu O Y,0.0,1
1864,P Ru Sm,0.0,1
1865,Al B Mg Zn,38.5,7
1866,Nb Rh Ta,4.615,3
1867,Ba Cu Fe Ho O,76.0,1
1868,B Cr,0.0,3
1869,Sn Te,1.9,12
1870,Ag O Pb,0.0502,1
